Repository: weixiangze2005-creator/ionmix

# Electrolyte Explorer
一个可本地运行的电解液二元溶剂与配比预筛选系统。输入锂盐、温度、浓度、应用场景和目标权重，系统会搜索候选溶剂组合、优化起始比例，并输出评分、置信度、推荐理由和数据覆盖情况。

## 快速启动

本项目已经完成环境、公开数据同步和模型训练，直接在 PowerShell 中运行：

```powershell
.\scripts\start.ps1
```

浏览器打开 <http://127.0.0.1:8000>。

本地训练说明见 [docs/本地训练指南.md](docs/本地训练指南.md)。

完整的前后端代码调用链、评分公式、模型、兼容性规则和账户逻辑见 [代码逻辑完整注释.md](代码逻辑完整注释.md)。

停止服务：

```powershell
.\scripts\stop.ps1
```

如果要从零重建环境、重新下载公开数据并训练模型：

```powershell
.\scripts\setup_project.ps1
```

运行自动测试：

```powershell
$env:PYTHONPATH = (Get-Location).Path
.\.venv\Scripts\python.exe -m pytest -q
```

## 系统能做什么

- 支持输入 `LiNO3`、`硝酸锂`、`LiPF6`、`LiTFSI` 等目标盐。
- 从 26 种电池相关溶剂中枚举二元组合。
- 对每个组合搜索 10:90 到 90:10、步长 5% 的比例。
- 五个目标权重总和固定为 100%，并按从上到下逐级锁定。调整某项时，上方项目不变，仅下方项目按比例分配剩余权重；若当前值将导致总和超过 100%，它会被限制在剩余额度内。
- 同时考虑盐溶剂化、离子传输、黏度、闪点、相态、电化学稳定性和低温表现。
- 对 CALiSol-23 覆盖的锂盐使用机器学习电导率预测。
- LiNO3 已加入独立的实测溶解度训练集：25 条记录、5 种溶剂，覆盖 25–45 °C。
- 每个结果展示为什么被推荐，而不是只返回一个黑箱总分。
- 候选依据用户目标权重计算综合评分，最终结果列表按综合评分从高到低展示；综合评分相同时按置信度排序。
- 当严格约束下候选不足时，仍返回低置信度备选，并逐项标明违反的约束。
- 模型精排前运行独立的专业兼容性规则；硬排除规则不会被“放宽约束”绕过，风险规则会透明标注依据与来源。

## 当前模型结果

- 数据集：CALiSol-23
- 训练集：9,915 条
- 测试集：3,320 条
- 切分方式：按 DOI 分组，避免同一文献数据同时落入训练集和测试集
- 测试 MAE：1.1942
- 测试 R²：0.7406

目标 `k` 保留 CALiSol-23 原始定义和量纲。跨来源使用前应再次核对实验条件与单位。

LiNO3 溶解度子模型：

- 训练记录：25 条
- 独立溶剂：5 种
- 主要温度范围：25–45 °C
- 主要实验记录不确定度：约 5%
- 留一溶剂验证 MAE：约 0.80 log10 摩尔分数

留一溶剂验证误差较大，说明现有数据足以消除“完全无训练标签”的问题，但仍不足以支持高置信度地外推到任意新溶剂及二元混合物。因此系统把训练域距离和局部数据密度明确计入置信度。

新增的配方级公开实验模型：

- 统一训练表：`data/mixture_experiments.csv`
- 数据规模：13,328 行
- CALiSol-23 电导率：13,108 行
- NIST ThermoML 溶解度：220 行
- LiNO3 标签：40 行，其中二元混合溶剂溶解度 15 行
- 模型文件：`models/mixture_model.joblib`，约 0.5 MB
- 当前验证：电导率 R² 约 0.795，溶解度 R² 约 0.595

这条模型线会在推荐时校正溶解度/电导率子分，但只对已有监督标签覆盖的目标生效；例如 LiNO3 现在有二元溶解度标签，但仍缺少 LiNO3 电导率标签，所以不会伪造 LiNO3 电导率高置信预测。

## 目录

```text
app/                 FastAPI 服务、推荐器、模型接口和网页
data/raw/            CALiSol-23 原始公开数据
data/processed/      PubChem/RDKit 补充后的溶剂目录和来源元数据
models/              训练模型与评估报告
scripts/             数据同步、训练、启动脚本
tests/               接口与推荐逻辑测试
docs/                技术原理和限制说明
```

## 重要边界

该系统是实验前预筛选工具，不是热力学溶解度计算器，也不直接证明某个配方可用于电池。对于 LiNO3，系统已有纯溶剂实测溶解度监督标签，但仍缺少足量二元混合物和电导率标签。因此输出的是“建议先做哪些实验、从什么比例开始”，不是已验证的最佳配方。最终必须测量：

- 实际溶解度与长期析晶；
- 离子电导率、黏度和温度依赖；
- 氧化/还原稳定窗口；
- 与正极、负极、隔膜和集流体的兼容性；
- 闪点、热稳定性和毒理风险；
- 扣式或软包电池循环结果。

## 数据来源

- [CALiSol-23](https://github.com/Pele0599/CALiSol-23)：锂盐电解液电导率数据。
- [Xin et al., Fluid Phase Equilibria 2018](https://doi.org/10.1016/j.fluid.2017.12.034)：LiNO3 等锂盐在非水溶剂中的实测溶解度。
- [OEDB: Open Electrolyte Database for Batteries](https://oedb.jp/)：已同步 v2026-05-11 的 5,616 条 MD 计算性质数据和 1,560 条 Raman 实验索引；计算数据用于扩展黏度、密度、扩散系数和配位数等非电导率性质空间，不与实测标签混称。
- [PubChem PUG REST](https://pubchem.ncbi.nlm.nih.gov/docs/pug-rest)：化合物身份、CID、标准结构和基础分子属性。
- [RDKit](https://www.rdkit.org/docs/GettingStartedInPython.html)：SMILES 标准化与分子描述符计算。

更完整的来源、期刊和条数说明见 [docs/数据来源说明.md](docs/数据来源说明.md)。

File: data/processed/solvent_catalog.csv
code,name,aliases,smiles,dielectric_constant,viscosity_mpas,boiling_point_c,flash_point_c,donor_number,price_level,battery_role,molecular_weight,tpsa,logp,hbond_acceptors,hbond_donors,rotatable_bonds,fraction_csp3,ring_count,pubchem_cid,pubchem_url,pubchem_canonical_smiles,pubchem_molecular_weight,pubchem_xlogp,pubchem_tpsa,pubchem_hbond_donors,pubchem_hbond_acceptors
EC,Ethylene carbonate,碳酸乙烯酯,O=C1OCCO1,89.8,1.9,248,160,16.4,2,high-permittivity,88.062,35.53,0.1532,3.0,0.0,0.0,0.6666666666666666,1.0,7303,https://pubchem.ncbi.nlm.nih.gov/compound/7303,C1COC(=O)O1,88.06,0.3,35.5,0,3
PC,Propylene carbonate,碳酸丙烯酯,CC1COC(=O)O1,64.9,2.53,242,132,15.1,2,high-permittivity,102.08899999999998,35.53,0.5417000000000001,3.0,0.0,0.0,0.75,1.0,7924,https://pubchem.ncbi.nlm.nih.gov/compound/7924,CC1COC(=O)O1,102.09,-0.4,35.5,0,3
DMC,Dimethyl carbonate,碳酸二甲酯,COC(=O)OC,3.1,0.59,90,18,17.2,1,low-viscosity,90.078,35.53,0.3992,3.0,0.0,0.0,0.6666666666666666,0.0,12021,https://pubchem.ncbi.nlm.nih.gov/compound/12021,COC(=O)OC,90.08,0.5,35.5,0,3
EMC,Ethyl methyl carbonate,碳酸甲乙酯,CCOC(=O)OC,2.9,0.65,108,23,16.5,2,low-viscosity,104.10499999999999,35.53,0.7893000000000001,3.0,0.0,1.0,0.75,0.0,522046,https://pubchem.ncbi.nlm.nih.gov/compound/522046,CCOC(=O)OC,104.10,0.9,35.5,0,3
DEC,Diethyl carbonate,碳酸二乙酯,CCOC(=O)OCC,2.8,0.75,126,33,16.0,1,low-viscosity,118.13199999999999,35.53,1.1794,3.0,0.0,2.0,0.8,0.0,7766,https://pubchem.ncbi.nlm.nih.gov/compound/7766,CCOC(=O)OCC,118.13,1.2,35.5,0,3
DME,"1,2-Dimethoxyethane",glyme;乙二醇二甲醚,COCCOC,7.2,0.46,85,-2,20.0,1,ether-solvating,90.122,18.46,0.2792,2.0,0.0,3.0,1.0,0.0,8071,https://pubchem.ncbi.nlm.nih.gov/compound/8071,COCCOC,90.12,-0.2,18.5,0,2
DMSO,Dimethyl sulfoxide,二甲基亚砜,CS(C)=O,46.7,1.99,189,87,29.8,1,strong-donor,78.136,17.07,-0.005299999999999971,1.0,0.0,0.0,1.0,0.0,679,https://pubchem.ncbi.nlm.nih.gov/compound/679,CS(=O)C,78.14,-0.6,36.3,0,2
AN,Acetonitrile,乙腈,CC#N,35.9,0.37,82,2,14.1,1,low-viscosity-polar,41.053,23.79,0.52988,1.0,0.0,0.0,0.5,0.0,6342,https://pubchem.ncbi.nlm.nih.gov/compound/6342,CC#N,41.05,0.0,23.8,0,1
EA,Ethyl acetate,乙酸乙酯,CCOC(C)=O,6.0,0.45,77,-4,17.1,1,low-viscosity,88.106,26.3,0.5694,2.0,0.0,1.0,0.75,0.0,8857,https://pubchem.ncbi.nlm.nih.gov/compound/8857,CCOC(=O)C,88.11,0.7,26.3,0,2
MA,Methyl acetate,乙酸甲酯,COC(C)=O,6.7,0.36,57,-10,16.5,1,low-temperature,74.079,26.3,0.17930000000000001,2.0,0.0,0.0,0.6666666666666666,0.0,6584,https://pubchem.ncbi.nlm.nih.gov/compound/6584,CC(=O)OC,74.08,0.2,26.3,0,2
FEC,Fluoroethylene carbonate,氟代碳酸乙烯酯,O=C1OCC(F)O1,78.4,3.5,212,102,15.0,3,film-forming,106.05199999999999,35.53,0.4488,3.0,0.0,0.0,0.6666666666666666,1.0,2769656,https://pubchem.ncbi.nlm.nih.gov/compound/2769656,C1C(OC(=O)O1)F,106.05,-0.3,35.5,0,4
DOL,"1,3-Dioxolane",二氧戊环,C1COCO1,7.1,0.59,75,-1,18.0,2,ether-solvating,74.079,18.46,-0.009299999999999975,2.0,0.0,0.0,1.0,1.0,12586,https://pubchem.ncbi.nlm.nih.gov/compound/12586,C1COCO1,74.08,-0.4,18.5,0,2
2-MeTHF,2-Methyltetrahydrofuran,2-甲基四氢呋喃,CC1CCCO1,7.0,0.46,80,-11,18.0,2,low-temperature,86.134,9.23,1.1853,1.0,0.0,0.0,1.0,1.0,7301,https://pubchem.ncbi.nlm.nih.gov/compound/7301,CC1CCCO1,86.13,1.0,9.2,0,1
THF,Tetrahydrofuran,四氢呋喃,C1CCOC1,7.6,0.46,66,-14,20.0,1,ether-solvating,72.107,9.23,0.7968,1.0,0.0,0.0,1.0,1.0,8028,https://pubchem.ncbi.nlm.nih.gov/compound/8028,C1CCOC1,72.11,0.5,9.2,0,1
Sulfolane,Sulfolane,环丁砜,O=S1(=O)CCCC1,43.3,10.3,285,166,14.8,2,high-stability,120.173,34.14,0.19500000000000006,2.0,0.0,0.0,1.0,1.0,31347,https://pubchem.ncbi.nlm.nih.gov/compound/31347,C1CCS(=O)(=O)C1,120.17,-0.8,42.5,0,2
2-Glyme,Diglyme,二甘醇二甲醚,COCCOCCOC,7.2,0.98,162,57,24.0,2,chelating-ether,134.175,27.69,0.29580000000000006,3.0,0.0,6.0,1.0,0.0,8150,https://pubchem.ncbi.nlm.nih.gov/compound/8150,COCCOCCOC,134.17,-0.4,27.7,0,3
3-Glyme,Triglyme,三甘醇二甲醚,COCCOCCOCCOC,7.5,1.95,216,111,27.0,2,chelating-ether,178.22799999999998,36.92,0.3124,4.0,0.0,9.0,1.0,0.0,8189,https://pubchem.ncbi.nlm.nih.gov/compound/8189,COCCOCCOCCOC,178.23,-0.5,36.9,0,4
4-Glyme,Tetraglyme,四甘醇二甲醚,COCCOCCOCCOCCOC,7.7,3.25,275,141,30.0,2,chelating-ether,222.28099999999995,46.150000000000006,0.32900000000000085,5.0,0.0,12.0,1.0,0.0,8925,https://pubchem.ncbi.nlm.nih.gov/compound/8925,COCCOCCOCCOCCOC,222.28,-0.7,46.2,0,5
DMF,Dimethylformamide,"N,N-二甲基甲酰胺",CN(C)C=O,36.7,0.8,153,58,26.6,1,strong-donor,73.095,20.310000000000002,-0.2956000000000001,1.0,0.0,1.0,0.6666666666666666,0.0,6228,https://pubchem.ncbi.nlm.nih.gov/compound/6228,CN(C)C=O,73.09,-1.0,20.3,0,1
GBL,Gamma-butyrolactone,g-Butyrolactone;γ-丁内酯,O=C1CCCO1,39.0,1.7,204,98,18.0,2,polar-lactone,86.09,26.3,0.3234,2.0,0.0,0.0,0.75,1.0,7302,https://pubchem.ncbi.nlm.nih.gov/compound/7302,C1CC(=O)OC1,86.09,-0.6,26.3,0,2
NMP,N-Methyl-2-pyrrolidone,N-甲基吡咯烷酮,CN1CCCC1=O,32.2,1.67,202,91,27.3,2,strong-donor,99.133,20.310000000000002,0.23859999999999992,1.0,0.0,0.0,0.8,1.0,13387,https://pubchem.ncbi.nlm.nih.gov/compound/13387,CN1CCCC1=O,99.13,-0.5,20.3,0,1
DEE,Diethyl ether,乙醚,CCOCC,4.3,0.22,35,-45,19.2,1,very-low-viscosity,74.123,9.23,1.0428000000000002,1.0,0.0,2.0,1.0,0.0,3283,https://pubchem.ncbi.nlm.nih.gov/compound/3283,CCOCC,74.12,0.9,9.2,0,1
TEP,Triethyl phosphate,磷酸三乙酯,CCOP(=O)(OCC)OCC,13.0,1.6,215,115,23.0,2,flame-retarding,182.15599999999998,44.760000000000005,2.2039999999999997,4.0,0.0,6.0,1.0,0.0,6535,https://pubchem.ncbi.nlm.nih.gov/compound/6535,CCOP(=O)(OCC)OCC,182.15,0.8,44.8,0,4
TMP,Trimethyl phosphate,磷酸三甲酯,COP(=O)(OC)OC,21.0,1.75,197,107,23.0,2,flame-retarding,140.075,44.760000000000005,1.0337,4.0,0.0,3.0,1.0,0.0,10541,https://pubchem.ncbi.nlm.nih.gov/compound/10541,COP(=O)(OC)OC,140.07,-0.5,44.8,0,4
BTFE,"Bis(2,2,2-trifluoroethyl) ether","双(2,2,2-三氟乙基)醚",FC(F)(F)COCC(F)(F)F,6.0,0.8,94,5,8.0,3,fluorinated-diluent,182.063,9.23,2.1276,1.0,0.0,2.0,1.0,0.0,9528,https://pubchem.ncbi.nlm.nih.gov/compound/9528,C(C(F)(F)F)OCC(F)(F)F,182.06,2.3,9.2,0,7
TTE,"1,1,2,2-Tetrafluoroethyl 2,2,2-trifluoroethyl ether",氟醚稀释剂,FC(F)C(F)(F)OCC(F)(F)F,6.0,1.1,92,5,5.0,3,localized-high-concentration-diluent,200.05299999999997,9.23,2.4232000000000005,1.0,0.0,3.0,1.0,0.0,164596,https://pubchem.ncbi.nlm.nih.gov/compound/164596,C(C(F)(F)F)OC(C(F)F)(F)F,200.05,2.8,9.2,0,8
