Repository: weixiangze2005-creator/ionmix

# Electrolyte Explorer
一个可本地运行的电解液二元溶剂与配比预筛选系统。输入锂盐、温度、浓度、应用场景和目标权重，系统会搜索候选溶剂组合、优化起始比例，并输出评分、置信度、推荐理由和数据覆盖情况。

## 快速启动

本项目已经完成环境、公开数据同步和模型训练，直接在 PowerShell 中运行：

```powershell
.\scripts\start.ps1
```

浏览器打开 <http://127.0.0.1:8000>。

本地训练说明见 [docs/本地训练指南.md](docs/本地训练指南.md)。

完整的前后端代码调用链、评分公式、模型、兼容性规则和账户逻辑见 [代码逻辑完整注释.md](代码逻辑完整注释.md)。

停止服务：

```powershell
.\scripts\stop.ps1
```

如果要从零重建环境、重新下载公开数据并训练模型：

```powershell
.\scripts\setup_project.ps1
```

运行自动测试：

```powershell
$env:PYTHONPATH = (Get-Location).Path
.\.venv\Scripts\python.exe -m pytest -q
```

## 系统能做什么

- 支持输入 `LiNO3`、`硝酸锂`、`LiPF6`、`LiTFSI` 等目标盐。
- 从 26 种电池相关溶剂中枚举二元组合。
- 对每个组合搜索 10:90 到 90:10、步长 5% 的比例。
- 五个目标权重总和固定为 100%，并按从上到下逐级锁定。调整某项时，上方项目不变，仅下方项目按比例分配剩余权重；若当前值将导致总和超过 100%，它会被限制在剩余额度内。
- 同时考虑盐溶剂化、离子传输、黏度、闪点、相态、电化学稳定性和低温表现。
- 对 CALiSol-23 覆盖的锂盐使用机器学习电导率预测。
- LiNO3 已加入独立的实测溶解度训练集：25 条记录、5 种溶剂，覆盖 25–45 °C。
- 每个结果展示为什么被推荐，而不是只返回一个黑箱总分。
- 候选依据用户目标权重计算综合评分，最终结果列表按综合评分从高到低展示；综合评分相同时按置信度排序。
- 当严格约束下候选不足时，仍返回低置信度备选，并逐项标明违反的约束。
- 模型精排前运行独立的专业兼容性规则；硬排除规则不会被“放宽约束”绕过，风险规则会透明标注依据与来源。

## 当前模型结果

- 数据集：CALiSol-23
- 训练集：9,915 条
- 测试集：3,320 条
- 切分方式：按 DOI 分组，避免同一文献数据同时落入训练集和测试集
- 测试 MAE：1.1942
- 测试 R²：0.7406

目标 `k` 保留 CALiSol-23 原始定义和量纲。跨来源使用前应再次核对实验条件与单位。

LiNO3 溶解度子模型：

- 训练记录：25 条
- 独立溶剂：5 种
- 主要温度范围：25–45 °C
- 主要实验记录不确定度：约 5%
- 留一溶剂验证 MAE：约 0.80 log10 摩尔分数

留一溶剂验证误差较大，说明现有数据足以消除“完全无训练标签”的问题，但仍不足以支持高置信度地外推到任意新溶剂及二元混合物。因此系统把训练域距离和局部数据密度明确计入置信度。

新增的配方级公开实验模型：

- 统一训练表：`data/mixture_experiments.csv`
- 数据规模：13,328 行
- CALiSol-23 电导率：13,108 行
- NIST ThermoML 溶解度：220 行
- LiNO3 标签：40 行，其中二元混合溶剂溶解度 15 行
- 模型文件：`models/mixture_model.joblib`，约 0.5 MB
- 当前验证：电导率 R² 约 0.795，溶解度 R² 约 0.595

这条模型线会在推荐时校正溶解度/电导率子分，但只对已有监督标签覆盖的目标生效；例如 LiNO3 现在有二元溶解度标签，但仍缺少 LiNO3 电导率标签，所以不会伪造 LiNO3 电导率高置信预测。

## 目录

```text
app/                 FastAPI 服务、推荐器、模型接口和网页
data/raw/            CALiSol-23 原始公开数据
data/processed/      PubChem/RDKit 补充后的溶剂目录和来源元数据
models/              训练模型与评估报告
scripts/             数据同步、训练、启动脚本
tests/               接口与推荐逻辑测试
docs/                技术原理和限制说明
```

## 重要边界

该系统是实验前预筛选工具，不是热力学溶解度计算器，也不直接证明某个配方可用于电池。对于 LiNO3，系统已有纯溶剂实测溶解度监督标签，但仍缺少足量二元混合物和电导率标签。因此输出的是“建议先做哪些实验、从什么比例开始”，不是已验证的最佳配方。最终必须测量：

- 实际溶解度与长期析晶；
- 离子电导率、黏度和温度依赖；
- 氧化/还原稳定窗口；
- 与正极、负极、隔膜和集流体的兼容性；
- 闪点、热稳定性和毒理风险；
- 扣式或软包电池循环结果。

## 数据来源

- [CALiSol-23](https://github.com/Pele0599/CALiSol-23)：锂盐电解液电导率数据。
- [Xin et al., Fluid Phase Equilibria 2018](https://doi.org/10.1016/j.fluid.2017.12.034)：LiNO3 等锂盐在非水溶剂中的实测溶解度。
- [OEDB: Open Electrolyte Database for Batteries](https://oedb.jp/)：已同步 v2026-05-11 的 5,616 条 MD 计算性质数据和 1,560 条 Raman 实验索引；计算数据用于扩展黏度、密度、扩散系数和配位数等非电导率性质空间，不与实测标签混称。
- [PubChem PUG REST](https://pubchem.ncbi.nlm.nih.gov/docs/pug-rest)：化合物身份、CID、标准结构和基础分子属性。
- [RDKit](https://www.rdkit.org/docs/GettingStartedInPython.html)：SMILES 标准化与分子描述符计算。

更完整的来源、期刊和条数说明见 [docs/数据来源说明.md](docs/数据来源说明.md)。

File: data/mixture_experiments.csv (part 1 of 80)
source_id,source_type,source_name,doi,salt,temperature_c,concentration,concentration_unit,solvent_a,ratio_a,solvent_b,ratio_b,solvent_c,ratio_c,solvent_ratio_basis,component_count,solubility_mole_fraction,fully_dissolved,conductivity,conductivity_unit,viscosity_mpas,phase_stable_24h,phase_stable_7d,relative_uncertainty,notes
CALiSol-23:12195,conductivity,CALiSol-23,10.1016/0378-7753(91)80004-H,LiAsF6,-60.0,1.0,mol/l,2-MeTHF,100.0,,,,,v,1,,True,0.97,as reported by CALiSol-23,,,,,Parsed from public CALiSol-23 conductivity table; ratios normalised to percent.
CALiSol-23:12473,conductivity,CALiSol-23,10.1016/0378-7753(91)80004-H,LiAsF6,-60.0,1.0,mol/l,3-Me-2-Oxazolidinone,100.0,,,,,v,1,,True,,as reported by CALiSol-23,,,,,Parsed from public CALiSol-23 conductivity table; ratios normalised to percent.
CALiSol-23:12474,conductivity,CALiSol-23,10.1016/0378-7753(91)80004-H,LiAsF6,-60.0,1.0,mol/l,3-MeSulfolane,100.0,,,,,v,1,,True,,as reported by CALiSol-23,,,,,Parsed from public CALiSol-23 conductivity table; ratios normalised to percent.
CALiSol-23:12480,conductivity,CALiSol-23,10.1016/0378-7753(91)80004-H,LiAsF6,-60.0,1.0,mol/l,g-Butyrolactone,100.0,,,,,v,1,,True,,as reported by CALiSol-23,,,,,Parsed from public CALiSol-23 conductivity table; ratios normalised to percent.
CALiSol-23:12499,conductivity,CALiSol-23,10.1016/0378-7753(91)80004-H,LiAsF6,-60.0,1.0,mol/l,DMF,100.0,,,,,v,1,,True,,as reported by CALiSol-23,,,,,Parsed from public CALiSol-23 conductivity table; ratios normalised to percent.
CALiSol-23:12800,conductivity,CALiSol-23,10.1016/0378-7753(91)80004-H,LiAsF6,-60.0,1.0,mol/l,EC,100.0,,,,,v,1,,True,,as reported by CALiSol-23,,,,,Parsed from public CALiSol-23 conductivity table; ratios normalised to percent.
CALiSol-23:13163,conductivity,CALiSol-23,10.1016/0378-7753(91)80004-H,LiAsF6,-60.0,0.2,mol/l,PC,100.0,,,,,v,1,,True,,as reported by CALiSol-23,,,,,Parsed from public CALiSol-23 conductivity table; ratios normalised to percent.
CALiSol-23:13164,conductivity,CALiSol-23,10.1016/0378-7753(91)80004-H,LiAsF6,-60.0,1.0,mol/l,PC,100.0,,,,,v,1,,True,0.01,as reported by CALiSol-23,,,,,Parsed from public CALiSol-23 conductivity table; ratios normalised to percent.
CALiSol-23:13170,conductivity,CALiSol-23,10.1016/0378-7753(91)80004-H,LiAsF6,-60.0,0.2,mol/l,Sulfolane,100.0,,,,,v,1,,True,,as reported by CALiSol-23,,,,,Parsed from public CALiSol-23 conductivity table; ratios normalised to percent.
CALiSol-23:13171,conductivity,CALiSol-23,10.1016/0378-7753(91)80004-H,LiAsF6,-60.0,0.5,mol/l,Sulfolane,100.0,,,,,v,1,,True,,as reported by CALiSol-23,,,,,Parsed from public CALiSol-23 conductivity table; ratios normalised to percent.
CALiSol-23:13172,conductivity,CALiSol-23,10.1016/0378-7753(91)80004-H,LiAsF6,-60.0,1.0,mol/l,Sulfolane,100.0,,,,,v,1,,True,,as reported by CALiSol-23,,,,,Parsed from public CALiSol-23 conductivity table; ratios normalised to percent.
CALiSol-23:13173,conductivity,CALiSol-23,10.1016/0378-7753(91)80004-H,LiAsF6,-60.0,1.5,mol/l,Sulfolane,100.0,,,,,v,1,,True,,as reported by CALiSol-23,,,,,Parsed from public CALiSol-23 conductivity table; ratios normalised to percent.
CALiSol-23:13174,conductivity,CALiSol-23,10.1016/0378-7753(91)80004-H,LiAsF6,-60.0,2.0,mol/l,Sulfolane,100.0,,,,,v,1,,True,,as reported by CALiSol-23,,,,,Parsed from public CALiSol-23 conductivity table; ratios normalised to percent.
CALiSol-23:13419,conductivity,CALiSol-23,10.1016/0378-7753(91)80004-H,LiAsF6,-60.0,0.75,mol/l,TEOS,100.0,,,,,v,1,,True,,as reported by CALiSol-23,,,,,Parsed from public CALiSol-23 conductivity table; ratios normalised to percent.
CALiSol-23:13420,conductivity,CALiSol-23,10.1016/0378-7753(91)80004-H,LiAsF6,-60.0,1.0,mol/l,THF,100.0,,,,,v,1,,True,1.41,as reported by CALiSol-23,,,,,Parsed from public CALiSol-23 conductivity table; ratios normalised to percent.
CALiSol-23:13421,conductivity,CALiSol-23,10.1016/0378-7753(91)80004-H,LiAsF6,-60.0,1.0,mol/l,3-Glyme,100.0,,,,,v,1,,True,,as reported by CALiSol-23,,,,,Parsed from public CALiSol-23 conductivity table; ratios normalised to percent.
CALiSol-23:12220,conductivity,CALiSol-23,10.1016/0378-7753(91)80004-H,LiAsF6,-50.0,1.0,mol/l,2-MeTHF,100.0,,,,,v,1,,True,1.27,as reported by CALiSol-23,,,,,Parsed from public CALiSol-23 conductivity table; ratios normalised to percent.
CALiSol-23:12503,conductivity,CALiSol-23,10.1016/0378-7753(91)80004-H,LiAsF6,-50.0,1.0,mol/l,3-Me-2-Oxazolidinone,100.0,,,,,v,1,,True,,as reported by CALiSol-23,,,,,Parsed from public CALiSol-23 conductivity table; ratios normalised to percent.
CALiSol-23:12504,conductivity,CALiSol-23,10.1016/0378-7753(91)80004-H,LiAsF6,-50.0,1.0,mol/l,3-MeSulfolane,100.0,,,,,v,1,,True,,as reported by CALiSol-23,,,,,Parsed from public CALiSol-23 conductivity table; ratios normalised to percent.
CALiSol-23:12510,conductivity,CALiSol-23,10.1016/0378-7753(91)80004-H,LiAsF6,-50.0,1.0,mol/l,g-Butyrolactone,100.0,,,,,v,1,,True,,as reported by CALiSol-23,,,,,Parsed from public CALiSol-23 conductivity table; ratios normalised to percent.
CALiSol-23:12529,conductivity,CALiSol-23,10.1016/0378-7753(91)80004-H,LiAsF6,-50.0,1.0,mol/l,DMF,100.0,,,,,v,1,,True,,as reported by CALiSol-23,,,,,Parsed from public CALiSol-23 conductivity table; ratios normalised to percent.
CALiSol-23:12832,conductivity,CALiSol-23,10.1016/0378-7753(91)80004-H,LiAsF6,-50.0,1.0,mol/l,EC,100.0,,,,,v,1,,True,,as reported by CALiSol-23,,,,,Parsed from public CALiSol-23 conductivity table; ratios normalised to percent.
CALiSol-23:13186,conductivity,CALiSol-23,10.1016/0378-7753(91)80004-H,LiAsF6,-50.0,0.2,mol/l,PC,100.0,,,,,v,1,,True,,as reported by CALiSol-23,,,,,Parsed from public CALiSol-23 conductivity table; ratios normalised to percent.
CALiSol-23:13187,conductivity,CALiSol-23,10.1016/0378-7753(91)80004-H,LiAsF6,-50.0,1.0,mol/l,PC,100.0,,,,,v,1,,True,0.06,as reported by CALiSol-23,,,,,Parsed from public CALiSol-23 conductivity table; ratios normalised to percent.
CALiSol-23:13193,conductivity,CALiSol-23,10.1016/0378-7753(91)80004-H,LiAsF6,-50.0,0.2,mol/l,Sulfolane,100.0,,,,,v,1,,True,,as reported by CALiSol-23,,,,,Parsed from public CALiSol-23 conductivity table; ratios normalised to percent.
CALiSol-23:13194,conductivity,CALiSol-23,10.1016/0378-7753(91)80004-H,LiAsF6,-50.0,0.5,mol/l,Sulfolane,100.0,,,,,v,1,,True,,as reported by CALiSol-23,,,,,Parsed from public CALiSol-23 conductivity table; ratios normalised to percent.
CALiSol-23:13195,conductivity,CALiSol-23,10.1016/0378-7753(91)80004-H,LiAsF6,-50.0,1.0,mol/l,Sulfolane,100.0,,,,,v,1,,True,,as reported by CALiSol-23,,,,,Parsed from public CALiSol-23 conductivity table; ratios normalised to percent.
CALiSol-23:13196,conductivity,CALiSol-23,10.1016/0378-7753(91)80004-H,LiAsF6,-50.0,1.5,mol/l,Sulfolane,100.0,,,,,v,1,,True,,as reported by CALiSol-23,,,,,Parsed from public CALiSol-23 conductivity table; ratios normalised to percent.
CALiSol-23:13197,conductivity,CALiSol-23,10.1016/0378-7753(91)80004-H,LiAsF6,-50.0,2.0,mol/l,Sulfolane,100.0,,,,,v,1,,True,,as reported by CALiSol-23,,,,,Parsed from public CALiSol-23 conductivity table; ratios normalised to percent.
CALiSol-23:13438,conductivity,CALiSol-23,10.1016/0378-7753(91)80004-H,LiAsF6,-50.0,0.75,mol/l,TEOS,100.0,,,,,v,1,,True,,as reported by CALiSol-23,,,,,Parsed from public CALiSol-23 conductivity table; ratios normalised to percent.
CALiSol-23:13439,conductivity,CALiSol-23,10.1016/0378-7753(91)80004-H,LiAsF6,-50.0,1.0,mol/l,THF,100.0,,,,,v,1,,True,2.29,as reported by CALiSol-23,,,,,Parsed from public CALiSol-23 conductivity table; ratios normalised to percent.
CALiSol-23:13440,conductivity,CALiSol-23,10.1016/0378-7753(91)80004-H,LiAsF6,-50.0,1.0,mol/l,3-Glyme,100.0,,,,,v,1,,True,,as reported by CALiSol-23,,,,,Parsed from public CALiSol-23 conductivity table; ratios normalised to percent.
CALiSol-23:12245,conductivity,CALiSol-23,10.1016/0378-7753(91)80004-H,LiAsF6,-40.0,1.0,mol/l,2-MeTHF,100.0,,,,,v,1,,True,1.55,as reported by CALiSol-23,,,,,Parsed from public CALiSol-23 conductivity table; ratios normalised to percent.
CALiSol-23:12533,conductivity,CALiSol-23,10.1016/0378-7753(91)80004-H,LiAsF6,-40.0,1.0,mol/l,3-Me-2-Oxazolidinone,100.0,,,,,v,1,,True,,as reported by CALiSol-23,,,,,Parsed from public CALiSol-23 conductivity table; ratios normalised to percent.
CALiSol-23:12534,conductivity,CALiSol-23,10.1016/0378-7753(91)80004-H,LiAsF6,-40.0,1.0,mol/l,3-MeSulfolane,100.0,,,,,v,1,,True,,as reported by CALiSol-23,,,,,Parsed from public CALiSol-23 conductivity table; ratios normalised to percent.
CALiSol-23:12540,conductivity,CALiSol-23,10.1016/0378-7753(91)80004-H,LiAsF6,-40.0,1.0,mol/l,g-Butyrolactone,100.0,,,,,v,1,,True,,as reported by CALiSol-23,,,,,Parsed from public CALiSol-23 conductivity table; ratios normalised to percent.
CALiSol-23:12559,conductivity,CALiSol-23,10.1016/0378-7753(91)80004-H,LiAsF6,-40.0,1.0,mol/l,DMF,100.0,,,,,v,1,,True,,as reported by CALiSol-23,,,,,Parsed from public CALiSol-23 conductivity table; ratios normalised to percent.
CALiSol-23:12864,conductivity,CALiSol-23,10.1016/0378-7753(91)80004-H,LiAsF6,-40.0,1.0,mol/l,EC,100.0,,,,,v,1,,True,,as reported by CALiSol-23,,,,,Parsed from public CALiSol-23 conductivity table; ratios normalised to percent.
CALiSol-23:13209,conductivity,CALiSol-23,10.1016/0378-7753(91)80004-H,LiAsF6,-40.0,0.2,mol/l,PC,100.0,,,,,v,1,,True,,as reported by CALiSol-23,,,,,Parsed from public CALiSol-23 conductivity table; ratios normalised to percent.
CALiSol-23:13210,conductivity,CALiSol-23,10.1016/0378-7753(91)80004-H,LiAsF6,-40.0,1.0,mol/l,PC,100.0,,,,,v,1,,True,0.22,as reported by CALiSol-23,,,,,Parsed from public CALiSol-23 conductivity table; ratios normalised to percent.
CALiSol-23:13216,conductivity,CALiSol-23,10.1016/0378-7753(91)80004-H,LiAsF6,-40.0,0.2,mol/l,Sulfolane,100.0,,,,,v,1,,True,,as reported by CALiSol-23,,,,,Parsed from public CALiSol-23 conductivity table; ratios normalised to percent.
CALiSol-23:13217,conductivity,CALiSol-23,10.1016/0378-7753(91)80004-H,LiAsF6,-40.0,0.5,mol/l,Sulfolane,100.0,,,,,v,1,,True,,as reported by CALiSol-23,,,,,Parsed from public CALiSol-23 conductivity table; ratios normalised to percent.
CALiSol-23:13218,conductivity,CALiSol-23,10.1016/0378-7753(91)80004-H,LiAsF6,-40.0,1.0,mol/l,Sulfolane,100.0,,,,,v,1,,True,,as reported by CALiSol-23,,,,,Parsed from public CALiSol-23 conductivity table; ratios normalised to percent.
CALiSol-23:13219,conductivity,CALiSol-23,10.1016/0378-7753(91)80004-H,LiAsF6,-40.0,1.5,mol/l,Sulfolane,100.0,,,,,v,1,,True,,as reported by CALiSol-23,,,,,Parsed from public CALiSol-23 conductivity table; ratios normalised to percent.
CALiSol-23:13220,conductivity,CALiSol-23,10.1016/0378-7753(91)80004-H,LiAsF6,-40.0,2.0,mol/l,Sulfolane,100.0,,,,,v,1,,True,,as reported by CALiSol-23,,,,,Parsed from public CALiSol-23 conductivity table; ratios normalised to percent.
CALiSol-23:13457,conductivity,CALiSol-23,10.1016/0378-7753(91)80004-H,LiAsF6,-40.0,0.75,mol/l,TEOS,100.0,,,,,v,1,,True,,as reported by CALiSol-23,,,,,Parsed from public CALiSol-23 conductivity table; ratios normalised to percent.
CALiSol-23:13458,conductivity,CALiSol-23,10.1016/0378-7753(91)80004-H,LiAsF6,-40.0,1.0,mol/l,THF,100.0,,,,,v,1,,True,3.91,as reported by CALiSol-23,,,,,Parsed from public CALiSol-23 conductivity table; ratios normalised to percent.
CALiSol-23:13459,conductivity,CALiSol-23,10.1016/0378-7753(91)80004-H,LiAsF6,-40.0,1.0,mol/l,3-Glyme,100.0,,,,,v,1,,True,,as reported by CALiSol-23,,,,,Parsed from public CALiSol-23 conductivity table; ratios normalised to percent.
CALiSol-23:12270,conductivity,CALiSol-23,10.1016/0378-7753(91)80004-H,LiAsF6,-30.0,1.0,mol/l,2-MeTHF,100.0,,,,,v,1,,True,1.83,as reported by CALiSol-23,,,,,Parsed from public CALiSol-23 conductivity table; ratios normalised to percent.
CALiSol-23:12563,conductivity,CALiSol-23,10.1016/0378-7753(91)80004-H,LiAsF6,-30.0,1.0,mol/l,3-Me-2-Oxazolidinone,100.0,,,,,v,1,,True,,as reported by CALiSol-23,,,,,Parsed from public CALiSol-23 conductivity table; ratios normalised to percent.
CALiSol-23:12564,conductivity,CALiSol-23,10.1016/0378-7753(91)80004-H,LiAsF6,-30.0,1.0,mol/l,3-MeSulfolane,100.0,,,,,v,1,,True,,as reported by CALiSol-23,,,,,Parsed from public CALiSol-23 conductivity table; ratios normalised to percent.
CALiSol-23:12570,conductivity,CALiSol-23,10.1016/0378-7753(91)80004-H,LiAsF6,-30.0,1.0,mol/l,g-Butyrolactone,100.0,,,,,v,1,,True,2.53,as reported by CALiSol-23,,,,,Parsed from public CALiSol-23 conductivity table; ratios normalised to percent.
CALiSol-23:12589,conductivity,CALiSol-23,10.1016/0378-7753(91)80004-H,LiAsF6,-30.0,1.0,mol/l,DMF,100.0,,,,,v,1,,True,,as reported by CALiSol-23,,,,,Parsed from public CALiSol-23 conductivity table; ratios normalised to percent.
CALiSol-23:12896,conductivity,CALiSol-23,10.1016/0378-7753(91)80004-H,LiAsF6,-30.0,1.0,mol/l,EC,100.0,,,,,v,1,,True,,as reported by CALiSol-23,,,,,Parsed from public CALiSol-23 conductivity table; ratios normalised to percent.
CALiSol-23:13232,conductivity,CALiSol-23,10.1016/0378-7753(91)80004-H,LiAsF6,-30.0,0.2,mol/l,PC,100.0,,,,,v,1,,True,0.65,as reported by CALiSol-23,,,,,Parsed from public CALiSol-23 conductivity table; ratios normalised to percent.
CALiSol-23:13233,conductivity,CALiSol-23,10.1016/0378-7753(91)80004-H,LiAsF6,-30.0,1.0,mol/l,PC,100.0,,,,,v,1,,True,0.51,as reported by CALiSol-23,,,,,Parsed from public CALiSol-23 conductivity table; ratios normalised to percent.
CALiSol-23:13239,conductivity,CALiSol-23,10.1016/0378-7753(91)80004-H,LiAsF6,-30.0,0.2,mol/l,Sulfolane,100.0,,,,,v,1,,True,,as reported by CALiSol-23,,,,,Parsed from public CALiSol-23 conductivity table; ratios normalised to percent.
CALiSol-23:13240,conductivity,CALiSol-23,10.1016/0378-7753(91)80004-H,LiAsF6,-30.0,0.5,mol/l,Sulfolane,100.0,,,,,v,1,,True,,as reported by CALiSol-23,,,,,Parsed from public CALiSol-23 conductivity table; ratios normalised to percent.
CALiSol-23:13241,conductivity,CALiSol-23,10.1016/0378-7753(91)80004-H,LiAsF6,-30.0,1.0,mol/l,Sulfolane,100.0,,,,,v,1,,True,,as reported by CALiSol-23,,,,,Parsed from public CALiSol-23 conductivity table; ratios normalised to percent.
CALiSol-23:13242,conductivity,CALiSol-23,10.1016/0378-7753(91)80004-H,LiAsF6,-30.0,1.5,mol/l,Sulfolane,100.0,,,,,v,1,,True,,as reported by CALiSol-23,,,,,Parsed from public CALiSol-23 conductivity table; ratios normalised to percent.
CALiSol-23:13243,conductivity,CALiSol-23,10.1016/0378-7753(91)80004-H,LiAsF6,-30.0,2.0,mol/l,Sulfolane,100.0,,,,,v,1,,True,,as reported by CALiSol-23,,,,,Parsed from public CALiSol-23 conductivity table; ratios normalised to percent.
CALiSol-23:13476,conductivity,CALiSol-23,10.1016/0378-7753(91)80004-H,LiAsF6,-30.0,0.75,mol/l,TEOS,100.0,,,,,v,1,,True,,as reported by CALiSol-23,,,,,Parsed from public CALiSol-23 conductivity table; ratios normalised to percent.
CALiSol-23:13477,conductivity,CALiSol-23,10.1016/0378-7753(91)80004-H,LiAsF6,-30.0,1.0,mol/l,THF,100.0,,,,,v,1,,True,7.48,as reported by CALiSol-23,,,,,Parsed from public CALiSol-23 conductivity table; ratios normalised to percent.
CALiSol-23:13478,conductivity,CALiSol-23,10.1016/0378-7753(91)80004-H,LiAsF6,-30.0,1.0,mol/l,3-Glyme,100.0,,,,,v,1,,True,0.42,as reported by CALiSol-23,,,,,Parsed from public CALiSol-23 conductivity table; ratios normalised to percent.
CALiSol-23:12295,conductivity,CALiSol-23,10.1016/0378-7753(91)80004-H,LiAsF6,-20.0,1.0,mol/l,2-MeTHF,100.0,,,,,v,1,,True,2.04,as reported by CALiSol-23,,,,,Parsed from public CALiSol-23 conductivity table; ratios normalised to percent.
CALiSol-23:12593,conductivity,CALiSol-23,10.1016/0378-7753(91)80004-H,LiAsF6,-20.0,1.0,mol/l,3-Me-2-Oxazolidinone,100.0,,,,,v,1,,True,,as reported by CALiSol-23,,,,,Parsed from public CALiSol-23 conductivity table; ratios normalised to percent.
CALiSol-23:12594,conductivity,CALiSol-23,10.1016/0378-7753(91)80004-H,LiAsF6,-20.0,1.0,mol/l,3-MeSulfolane,100.0,,,,,v,1,,True,0.05,as reported by CALiSol-23,,,,,Parsed from public CALiSol-23 conductivity table; ratios normalised to percent.
CALiSol-23:12600,conductivity,CALiSol-23,10.1016/0378-7753(91)80004-H,LiAsF6,-20.0,1.0,mol/l,g-Butyrolactone,100.0,,,,,v,1,,True,3.71,as reported by CALiSol-23,,,,,Parsed from public CALiSol-23 conductivity table; ratios normalised to percent.
CALiSol-23:12619,conductivity,CALiSol-23,10.1016/0378-7753(91)80004-H,LiAsF6,-20.0,1.0,mol/l,DMF,100.0,,,,,v,1,,True,8.55,as reported by CALiSol-23,,,,,Parsed from public CALiSol-23 conductivity table; ratios normalised to percent.
CALiSol-23:12928,conductivity,CALiSol-23,10.1016/0378-7753(91)80004-H,LiAsF6,-20.0,1.0,mol/l,EC,100.0,,,,,v,1,,True,,as reported by CALiSol-23,,,,,Parsed from public CALiSol-23 conductivity table; ratios normalised to percent.
CALiSol-23:13255,conductivity,CALiSol-23,10.1016/0378-7753(91)80004-H,LiAsF6,-20.0,0.2,mol/l,PC,100.0,,,,,v,1,,True,0.93,as reported by CALiSol-23,,,,,Parsed from public CALiSol-23 conductivity table; ratios normalised to percent.
CALiSol-23:13256,conductivity,CALiSol-23,10.1016/0378-7753(91)80004-H,LiAsF6,-20.0,1.0,mol/l,PC,100.0,,,,,v,1,,True,1.02,as reported by CALiSol-23,,,,,Parsed from public CALiSol-23 conductivity table; ratios normalised to percent.
CALiSol-23:13262,conductivity,CALiSol-23,10.1016/0378-7753(91)80004-H,LiAsF6,-20.0,0.2,mol/l,Sulfolane,100.0,,,,,v,1,,True,,as reported by CALiSol-23,,,,,Parsed from public CALiSol-23 conductivity table; ratios normalised to percent.
CALiSol-23:13263,conductivity,CALiSol-23,10.1016/0378-7753(91)80004-H,LiAsF6,-20.0,0.5,mol/l,Sulfolane,100.0,,,,,v,1,,True,,as reported by CALiSol-23,,,,,Parsed from public CALiSol-23 conductivity table; ratios normalised to percent.
CALiSol-23:13264,conductivity,CALiSol-23,10.1016/0378-7753(91)80004-H,LiAsF6,-20.0,1.0,mol/l,Sulfolane,100.0,,,,,v,1,,True,,as reported by CALiSol-23,,,,,Parsed from public CALiSol-23 conductivity table; ratios normalised to percent.
CALiSol-23:13265,conductivity,CALiSol-23,10.1016/0378-7753(91)80004-H,LiAsF6,-20.0,1.5,mol/l,Sulfolane,100.0,,,,,v,1,,True,,as reported by CALiSol-23,,,,,Parsed from public CALiSol-23 conductivity table; ratios normalised to percent.
CALiSol-23:13266,conductivity,CALiSol-23,10.1016/0378-7753(91)80004-H,LiAsF6,-20.0,2.0,mol/l,Sulfolane,100.0,,,,,v,1,,True,,as reported by CALiSol-23,,,,,Parsed from public CALiSol-23 conductivity table; ratios normalised to percent.
CALiSol-23:13495,conductivity,CALiSol-23,10.1016/0378-7753(91)80004-H,LiAsF6,-20.0,0.75,mol/l,TEOS,100.0,,,,,v,1,,True,0.11,as reported by CALiSol-23,,,,,Parsed from public CALiSol-23 conductivity table; ratios normalised to percent.
CALiSol-23:13496,conductivity,CALiSol-23,10.1016/0378-7753(91)80004-H,LiAsF6,-20.0,1.0,mol/l,THF,100.0,,,,,v,1,,True,8.18,as reported by CALiSol-23,,,,,Parsed from public CALiSol-23 conductivity table; ratios normalised to percent.
CALiSol-23:13497,conductivity,CALiSol-23,10.1016/0378-7753(91)80004-H,LiAsF6,-20.0,1.0,mol/l,3-Glyme,100.0,,,,,v,1,,True,0.72,as reported by CALiSol-23,,,,,Parsed from public CALiSol-23 conductivity table; ratios normalised to percent.
CALiSol-23:12320,conductivity,CALiSol-23,10.1016/0378-7753(91)80004-H,LiAsF6,-10.0,1.0,mol/l,2-MeTHF,100.0,,,,,v,1,,True,2.22,as reported by CALiSol-23,,,,,Parsed from public CALiSol-23 conductivity table; ratios normalised to percent.
CALiSol-23:12623,conductivity,CALiSol-23,10.1016/0378-7753(91)80004-H,LiAsF6,-10.0,1.0,mol/l,3-Me-2-Oxazolidinone,100.0,,,,,v,1,,True,,as reported by CALiSol-23,,,,,Parsed from public CALiSol-23 conductivity table; ratios normalised to percent.
CALiSol-23:12624,conductivity,CALiSol-23,10.1016/0378-7753(91)80004-H,LiAsF6,-10.0,1.0,mol/l,3-MeSulfolane,100.0,,,,,v,1,,True,0.23,as reported by CALiSol-23,,,,,Parsed from public CALiSol-23 conductivity table; ratios normalised to percent.
CALiSol-23:12630,conductivity,CALiSol-23,10.1016/0378-7753(91)80004-H,LiAsF6,-10.0,1.0,mol/l,g-Butyrolactone,100.0,,,,,v,1,,True,5.12,as reported by CALiSol-23,,,,,Parsed from public CALiSol-23 conductivity table; ratios normalised to percent.
CALiSol-23:12649,conductivity,CALiSol-23,10.1016/0378-7753(91)80004-H,LiAsF6,-10.0,1.0,mol/l,DMF,100.0,,,,,v,1,,True,11.01,as reported by CALiSol-23,,,,,Parsed from public CALiSol-23 conductivity table; ratios normalised to percent.
CALiSol-23:12960,conductivity,CALiSol-23,10.1016/0378-7753(91)80004-H,LiAsF6,-10.0,1.0,mol/l,EC,100.0,,,,,v,1,,True,,as reported by CALiSol-23,,,,,Parsed from public CALiSol-23 conductivity table; ratios normalised to percent.
CALiSol-23:13278,conductivity,CALiSol-23,10.1016/0378-7753(91)80004-H,LiAsF6,-10.0,0.2,mol/l,PC,100.0,,,,,v,1,,True,1.33,as reported by CALiSol-23,,,,,Parsed from public CALiSol-23 conductivity table; ratios normalised to percent.
CALiSol-23:13279,conductivity,CALiSol-23,10.1016/0378-7753(91)80004-H,LiAsF6,-10.0,1.0,mol/l,PC,100.0,,,,,v,1,,True,1.74,as reported by CALiSol-23,,,,,Parsed from public CALiSol-23 conductivity table; ratios normalised to percent.
CALiSol-23:13285,conductivity,CALiSol-23,10.1016/0378-7753(91)80004-H,LiAsF6,-10.0,0.2,mol/l,Sulfolane,100.0,,,,,v,1,,True,,as reported by CALiSol-23,,,,,Parsed from public CALiSol-23 conductivity table; ratios normalised to percent.
CALiSol-23:13286,conductivity,CALiSol-23,10.1016/0378-7753(91)80004-H,LiAsF6,-10.0,0.5,mol/l,Sulfolane,100.0,,,,,v,1,,True,,as reported by CALiSol-23,,,,,Parsed from public CALiSol-23 conductivity table; ratios normalised to percent.
CALiSol-23:13287,conductivity,CALiSol-23,10.1016/0378-7753(91)80004-H,LiAsF6,-10.0,1.0,mol/l,Sulfolane,100.0,,,,,v,1,,True,0.67,as reported by CALiSol-23,,,,,Parsed from public CALiSol-23 conductivity table; ratios normalised to percent.
CALiSol-23:13288,conductivity,CALiSol-23,10.1016/0378-7753(91)80004-H,LiAsF6,-10.0,1.5,mol/l,Sulfolane,100.0,,,,,v,1,,True,,as reported by CALiSol-23,,,,,Parsed from public CALiSol-23 conductivity table; ratios normalised to percent.
CALiSol-23:13289,conductivity,CALiSol-23,10.1016/0378-7753(91)80004-H,LiAsF6,-10.0,2.0,mol/l,Sulfolane,100.0,,,,,v,1,,True,,as reported by CALiSol-23,,,,,Parsed from public CALiSol-23 conductivity table; ratios normalised to percent.
CALiSol-23:13514,conductivity,CALiSol-23,10.1016/0378-7753(91)80004-H,LiAsF6,-10.0,0.75,mol/l,TEOS,100.0,,,,,v,1,,True,0.14,as reported by CALiSol-23,,,,,Parsed from public CALiSol-23 conductivity table; ratios normalised to percent.
CALiSol-23:13515,conductivity,CALiSol-23,10.1016/0378-7753(91)80004-H,LiAsF6,-10.0,1.0,mol/l,THF,100.0,,,,,v,1,,True,9.91,as reported by CALiSol-23,,,,,Parsed from public CALiSol-23 conductivity table; ratios normalised to percent.
CALiSol-23:13516,conductivity,CALiSol-23,10.1016/0378-7753(91)80004-H,LiAsF6,-10.0,1.0,mol/l,3-Glyme,100.0,,,,,v,1,,True,1.19,as reported by CALiSol-23,,,,,Parsed from public CALiSol-23 conductivity table; ratios normalised to percent.
CALiSol-23:12345,conductivity,CALiSol-23,10.1016/0378-7753(91)80004-H,LiAsF6,0.0,1.0,mol/l,2-MeTHF,100.0,,,,,v,1,,True,2.39,as reported by CALiSol-23,,,,,Parsed from public CALiSol-23 conductivity table; ratios normalised to percent.
CALiSol-23:12653,conductivity,CALiSol-23,10.1016/0378-7753(91)80004-H,LiAsF6,0.0,1.0,mol/l,3-Me-2-Oxazolidinone,100.0,,,,,v,1,,True,3.08,as reported by CALiSol-23,,,,,Parsed from public CALiSol-23 conductivity table; ratios normalised to percent.
CALiSol-23:12654,conductivity,CALiSol-23,10.1016/0378-7753(91)80004-H,LiAsF6,0.0,1.0,mol/l,3-MeSulfolane,100.0,,,,,v,1,,True,0.43,as reported by CALiSol-23,,,,,Parsed from public CALiSol-23 conductivity table; ratios normalised to percent.
CALiSol-23:12660,conductivity,CALiSol-23,10.1016/0378-7753(91)80004-H,LiAsF6,0.0,1.0,mol/l,g-Butyrolactone,100.0,,,,,v,1,,True,6.72,as reported by CALiSol-23,,,,,Parsed from public CALiSol-23 conductivity table; ratios normalised to percent.
CALiSol-23:12679,conductivity,CALiSol-23,10.1016/0378-7753(91)80004-H,LiAsF6,0.0,1.0,mol/l,DMF,100.0,,,,,v,1,,True,13.54,as reported by CALiSol-23,,,,,Parsed from public CALiSol-23 conductivity table; ratios normalised to percent.
CALiSol-23:12992,conductivity,CALiSol-23,10.1016/0378-7753(91)80004-H,LiAsF6,0.0,1.0,mol/l,EC,100.0,,,,,v,1,,True,,as reported by CALiSol-23,,,,,Parsed from public CALiSol-23 conductivity table; ratios normalised to percent.
CALiSol-23:13301,conductivity,CALiSol-23,10.1016/0378-7753(91)80004-H,LiAsF6,0.0,0.2,mol/l,PC,100.0,,,,,v,1,,True,1.8,as reported by CALiSol-23,,,,,Parsed from public CALiSol-23 conductivity table; ratios normalised to percent.
CALiSol-23:13302,conductivity,CALiSol-23,10.1016/0378-7753(91)80004-H,LiAsF6,0.0,1.0,mol/l,PC,100.0,,,,,v,1,,True,2.68,as reported by CALiSol-23,,,,,Parsed from public CALiSol-23 conductivity table; ratios normalised to percent.
CALiSol-23:13308,conductivity,CALiSol-23,10.1016/0378-7753(91)80004-H,LiAsF6,0.0,0.2,mol/l,Sulfolane,100.0,,,,,v,1,,True,,as reported by CALiSol-23,,,,,Parsed from public CALiSol-23 conductivity table; ratios normalised to percent.
CALiSol-23:13309,conductivity,CALiSol-23,10.1016/0378-7753(91)80004-H,LiAsF6,0.0,0.5,mol/l,Sulfolane,100.0,,,,,v,1,,True,1.01,as reported by CALiSol-23,,,,,Parsed from public CALiSol-23 conductivity table; ratios normalised to percent.
CALiSol-23:13310,conductivity,CALiSol-23,10.1016/0378-7753(91)80004-H,LiAsF6,0.0,1.0,mol/l,Sulfolane,100.0,,,,,v,1,,True,1.03,as reported by CALiSol-23,,,,,Parsed from public CALiSol-23 conductivity table; ratios normalised to percent.
CALiSol-23:13311,conductivity,CALiSol-23,10.1016/0378-7753(91)80004-H,LiAsF6,0.0,1.5,mol/l,Sulfolane,100.0,,,,,v,1,,True,,as reported by CALiSol-23,,,,,Parsed from public CALiSol-23 conductivity table; ratios normalised to percent.
CALiSol-23:13312,conductivity,CALiSol-23,10.1016/0378-7753(91)80004-H,LiAsF6,0.0,2.0,mol/l,Sulfolane,100.0,,,,,v,1,,True,,as reported by CALiSol-23,,,,,Parsed from public CALiSol-23 conductivity table; ratios normalised to percent.
CALiSol-23:13533,conductivity,CALiSol-23,10.1016/0378-7753(91)80004-H,LiAsF6,0.0,0.75,mol/l,TEOS,100.0,,,,,v,1,,True,0.17,as reported by CALiSol-23,,,,,Parsed from public CALiSol-23 conductivity table; ratios normalised to percent.
CALiSol-23:13534,conductivity,CALiSol-23,10.1016/0378-7753(91)80004-H,LiAsF6,0.0,1.0,mol/l,THF,100.0,,,,,v,1,,True,11.0,as reported by CALiSol-23,,,,,Parsed from public CALiSol-23 conductivity table; ratios normalised to percent.
CALiSol-23:13535,conductivity,CALiSol-23,10.1016/0378-7753(91)80004-H,LiAsF6,0.0,1.0,mol/l,3-Glyme,100.0,,,,,v,1,,True,1.76,as reported by CALiSol-23,,,,,Parsed from public CALiSol-23 conductivity table; ratios normalised to percent.
CALiSol-23:12370,conductivity,CALiSol-23,10.1016/0378-7753(91)80004-H,LiAsF6,20.0,1.0,mol/l,2-MeTHF,100.0,,,,,v,1,,True,2.73,as reported by CALiSol-23,,,,,Parsed from public CALiSol-23 conductivity table; ratios normalised to percent.
CALiSol-23:12683,conductivity,CALiSol-23,10.1016/0378-7753(91)80004-H,LiAsF6,20.0,1.0,mol/l,3-Me-2-Oxazolidinone,100.0,,,,,v,1,,True,5.56,as reported by CALiSol-23,,,,,Parsed from public CALiSol-23 conductivity table; ratios normalised to percent.
CALiSol-23:12684,conductivity,CALiSol-23,10.1016/0378-7753(91)80004-H,LiAsF6,20.0,1.0,mol/l,3-MeSulfolane,100.0,,,,,v,1,,True,1.25,as reported by CALiSol-23,,,,,Parsed from public CALiSol-23 conductivity table; ratios normalised to percent.
CALiSol-23:12690,conductivity,CALiSol-23,10.1016/0378-7753(91)80004-H,LiAsF6,20.0,1.0,mol/l,g-Butyrolactone,100.0,,,,,v,1,,True,10.62,as reported by CALiSol-23,,,,,Parsed from public CALiSol-23 conductivity table; ratios normalised to percent.
CALiSol-23:12709,conductivity,CALiSol-23,10.1016/0378-7753(91)80004-H,LiAsF6,20.0,1.0,mol/l,DMF,100.0,,,,,v,1,,True,19.4,as reported by CALiSol-23,,,,,Parsed from public CALiSol-23 conductivity table; ratios normalised to percent.
CALiSol-23:13024,conductivity,CALiSol-23,10.1016/0378-7753(91)80004-H,LiAsF6,20.0,1.0,mol/l,EC,100.0,,,,,v,1,,True,6.97,as reported by CALiSol-23,,,,,Parsed from public CALiSol-23 conductivity table; ratios normalised to percent.
CALiSol-23:13324,conductivity,CALiSol-23,10.1016/0378-7753(91)80004-H,LiAsF6,20.0,0.2,mol/l,PC,100.0,,,,,v,1,,True,2.93,as reported by CALiSol-23,,,,,Parsed from public CALiSol-23 conductivity table; ratios normalised to percent.
CALiSol-23:13325,conductivity,CALiSol-23,10.1016/0378-7753(91)80004-H,LiAsF6,20.0,1.0,mol/l,PC,100.0,,,,,v,1,,True,5.28,as reported by CALiSol-23,,,,,Parsed from public CALiSol-23 conductivity table; ratios normalised to percent.
CALiSol-23:13331,conductivity,CALiSol-23,10.1016/0378-7753(91)80004-H,LiAsF6,20.0,0.2,mol/l,Sulfolane,100.0,,,,,v,1,,True,1.02,as reported by CALiSol-23,,,,,Parsed from public CALiSol-23 conductivity table; ratios normalised to percent.
CALiSol-23:13332,conductivity,CALiSol-23,10.1016/0378-7753(91)80004-H,LiAsF6,20.0,0.5,mol/l,Sulfolane,100.0,,,,,v,1,,True,1.9,as reported by CALiSol-23,,,,,Parsed from public CALiSol-23 conductivity table; ratios normalised to percent.
CALiSol-23:13333,conductivity,CALiSol-23,10.1016/0378-7753(91)80004-H,LiAsF6,20.0,1.0,mol/l,Sulfolane,100.0,,,,,v,1,,True,2.08,as reported by CALiSol-23,,,,,Parsed from public CALiSol-23 conductivity table; ratios normalised to percent.
CALiSol-23:13334,conductivity,CALiSol-23,10.1016/0378-7753(91)80004-H,LiAsF6,20.0,1.5,mol/l,Sulfolane,100.0,,,,,v,1,,True,1.62,as reported by CALiSol-23,,,,,Parsed from public CALiSol-23 conductivity table; ratios normalised to percent.
CALiSol-23:13335,conductivity,CALiSol-23,10.1016/0378-7753(91)80004-H,LiAsF6,20.0,2.0,mol/l,Sulfolane,100.0,,,,,v,1,,True,,as reported by CALiSol-23,,,,,Parsed from public CALiSol-23 conductivity table; ratios normalised to percent.
CALiSol-23:13552,conductivity,CALiSol-23,10.1016/0378-7753(91)80004-H,LiAsF6,20.0,0.75,mol/l,TEOS,100.0,,,,,v,1,,True,0.24,as reported by CALiSol-23,,,,,Parsed from public CALiSol-23 conductivity table; ratios normalised to percent.
CALiSol-23:13553,conductivity,CALiSol-23,10.1016/0378-7753(91)80004-H,LiAsF6,20.0,1.0,mol/l,THF,100.0,,,,,v,1,,True,12.87,as reported by CALiSol-23,,,,,Parsed from public CALiSol-23 conductivity table; ratios normalised to percent.
CALiSol-23:13554,conductivity,CALiSol-23,10.1016/0378-7753(91)80004-H,LiAsF6,20.0,1.0,mol/l,3-Glyme,100.0,,,,,v,1,,True,3.37,as reported by CALiSol-23,,,,,Parsed from public CALiSol-23 conductivity table; ratios normalised to percent.
CALiSol-23:12395,conductivity,CALiSol-23,10.1016/0378-7753(91)80004-H,LiAsF6,40.0,1.0,mol/l,2-MeTHF,100.0,,,,,v,1,,True,,as reported by CALiSol-23,,,,,Parsed from public CALiSol-23 conductivity table; ratios normalised to percent.
CALiSol-23:12713,conductivity,CALiSol-23,10.1016/0378-7753(91)80004-H,LiAsF6,40.0,1.0,mol/l,3-Me-2-Oxazolidinone,100.0,,,,,v,1,,True,8.49,as reported by CALiSol-23,,,,,Parsed from public CALiSol-23 conductivity table; ratios normalised to percent.
CALiSol-23:12714,conductivity,CALiSol-23,10.1016/0378-7753(91)80004-H,LiAsF6,40.0,1.0,mol/l,3-MeSulfolane,100.0,,,,,v,1,,True,2.56,as reported by CALiSol-23,,,,,Parsed from public CALiSol-23 conductivity table; ratios normalised to percent.
CALiSol-23:12720,conductivity,CALiSol-23,10.1016/0378-7753(91)80004-H,LiAsF6,40.0,1.0,mol/l,g-Butyrolactone,100.0,,,,,v,1,,True,14.82,as reported by CALiSol-23,,,,,Parsed from public CALiSol-23 conductivity table; ratios normalised to percent.
CALiSol-23:12739,conductivity,CALiSol-23,10.1016/0378-7753(91)80004-H,LiAsF6,40.0,1.0,mol/l,DMF,100.0,,,,,v,1,,True,25.29,as reported by CALiSol-23,,,,,Parsed from public CALiSol-23 conductivity table; ratios normalised to percent.
CALiSol-23:13056,conductivity,CALiSol-23,10.1016/0378-7753(91)80004-H,LiAsF6,40.0,1.0,mol/l,EC,100.0,,,,,v,1,,True,11.0,as reported by CALiSol-23,,,,,Parsed from public CALiSol-23 conductivity table; ratios normalised to percent.
CALiSol-23:13347,conductivity,CALiSol-23,10.1016/0378-7753(91)80004-H,LiAsF6,40.0,0.2,mol/l,PC,100.0,,,,,v,1,,True,4.26,as reported by CALiSol-23,,,,,Parsed from public CALiSol-23 conductivity table; ratios normalised to percent.
CALiSol-23:13348,conductivity,CALiSol-23,10.1016/0378-7753(91)80004-H,LiAsF6,40.0,1.0,mol/l,PC,100.0,,,,,v,1,,True,8.47,as reported by CALiSol-23,,,,,Parsed from public CALiSol-23 conductivity table; ratios normalised to percent.
CALiSol-23:13354,conductivity,CALiSol-23,10.1016/0378-7753(91)80004-H,LiAsF6,40.0,0.2,mol/l,Sulfolane,100.0,,,,,v,1,,True,1.6,as reported by CALiSol-23,,,,,Parsed from public CALiSol-23 conductivity table; ratios normalised to percent.
CALiSol-23:13355,conductivity,CALiSol-23,10.1016/0378-7753(91)80004-H,LiAsF6,40.0,0.5,mol/l,Sulfolane,100.0,,,,,v,1,,True,3.07,as reported by CALiSol-23,,,,,Parsed from public CALiSol-23 conductivity table; ratios normalised to percent.
CALiSol-23:13356,conductivity,CALiSol-23,10.1016/0378-7753(91)80004-H,LiAsF6,40.0,1.0,mol/l,Sulfolane,100.0,,,,,v,1,,True,3.6,as reported by CALiSol-23,,,,,Parsed from public CALiSol-23 conductivity table; ratios normalised to percent.
CALiSol-23:13357,conductivity,CALiSol-23,10.1016/0378-7753(91)80004-H,LiAsF6,40.0,1.5,mol/l,Sulfolane,100.0,,,,,v,1,,True,3.04,as reported by CALiSol-23,,,,,Parsed from public CALiSol-23 conductivity table; ratios normalised to percent.
CALiSol-23:13358,conductivity,CALiSol-23,10.1016/0378-7753(91)80004-H,LiAsF6,40.0,2.0,mol/l,Sulfolane,100.0,,,,,v,1,,True,,as reported by CALiSol-23,,,,,Parsed from public CALiSol-23 conductivity table; ratios normalised to percent.
CALiSol-23:13571,conductivity,CALiSol-23,10.1016/0378-7753(91)80004-H,LiAsF6,40.0,0.75,mol/l,TEOS,100.0,,,,,v,1,,True,0.3,as reported by CALiSol-23,,,,,Parsed from public CALiSol-23 conductivity table; ratios normalised to percent.
CALiSol-23:13572,conductivity,CALiSol-23,10.1016/0378-7753(91)80004-H,LiAsF6,40.0,1.0,mol/l,THF,100.0,,,,,v,1,,True,,as reported by CALiSol-23,,,,,Parsed from public CALiSol-23 conductivity table; ratios normalised to percent.
CALiSol-23:13573,conductivity,CALiSol-23,10.1016/0378-7753(91)80004-H,LiAsF6,40.0,1.0,mol/l,3-Glyme,100.0,,,,,v,1,,True,5.3,as reported by CALiSol-23,,,,,Parsed from public CALiSol-23 conductivity table; ratios normalised to percent.
CALiSol-23:12420,conductivity,CALiSol-23,10.1016/0378-7753(91)80004-H,LiAsF6,60.0,1.0,mol/l,2-MeTHF,100.0,,,,,v,1,,True,,as reported by CALiSol-23,,,,,Parsed from public CALiSol-23 conductivity table; ratios normalised to percent.
CALiSol-23:12743,conductivity,CALiSol-23,10.1016/0378-7753(91)80004-H,LiAsF6,60.0,1.0,mol/l,3-Me-2-Oxazolidinone,100.0,,,,,v,1,,True,12.1,as reported by CALiSol-23,,,,,Parsed from public CALiSol-23 conductivity table; ratios normalised to percent.
CALiSol-23:12744,conductivity,CALiSol-23,10.1016/0378-7753(91)80004-H,LiAsF6,60.0,1.0,mol/l,3-MeSulfolane,100.0,,,,,v,1,,True,4.33,as reported by CALiSol-23,,,,,Parsed from public CALiSol-23 conductivity table; ratios normalised to percent.
CALiSol-23:12750,conductivity,CALiSol-23,10.1016/0378-7753(91)80004-H,LiAsF6,60.0,1.0,mol/l,g-Butyrolactone,100.0,,,,,v,1,,True,19.64,as reported by CALiSol-23,,,,,Parsed from public CALiSol-23 conductivity table; ratios normalised to percent.
CALiSol-23:12769,conductivity,CALiSol-23,10.1016/0378-7753(91)80004-H,LiAsF6,60.0,1.0,mol/l,DMF,100.0,,,,,v,1,,True,31.5,as reported by CALiSol-23,,,,,Parsed from public CALiSol-23 conductivity table; ratios normalised to percent.
CALiSol-23:13088,conductivity,CALiSol-23,10.1016/0378-7753(91)80004-H,LiAsF6,60.0,1.0,mol/l,EC,100.0,,,,,v,1,,True,15.72,as reported by CALiSol-23,,,,,Parsed from public CALiSol-23 conductivity table; ratios normalised to percent.
CALiSol-23:13370,conductivity,CALiSol-23,10.1016/0378-7753(91)80004-H,LiAsF6,60.0,0.2,mol/l,PC,100.0,,,,,v,1,,True,5.69,as reported by CALiSol-23,,,,,Parsed from public CALiSol-23 conductivity table; ratios normalised to percent.
CALiSol-23:13371,conductivity,CALiSol-23,10.1016/0378-7753(91)80004-H,LiAsF6,60.0,1.0,mol/l,PC,100.0,,,,,v,1,,True,12.3,as reported by CALiSol-23,,,,,Parsed from public CALiSol-23 conductivity table; ratios normalised to percent.
CALiSol-23:13377,conductivity,CALiSol-23,10.1016/0378-7753(91)80004-H,LiAsF6,60.0,0.2,mol/l,Sulfolane,100.0,,,,,v,1,,True,2.33,as reported by CALiSol-23,,,,,Parsed from public CALiSol-23 conductivity table; ratios normalised to percent.
CALiSol-23:13378,conductivity,CALiSol-23,10.1016/0378-7753(91)80004-H,LiAsF6,60.0,0.5,mol/l,Sulfolane,100.0,,,,,v,1,,True,4.57,as reported by CALiSol-23,,,,,Parsed from public CALiSol-23 conductivity table; ratios normalised to percent.
CALiSol-23:13379,conductivity,CALiSol-23,10.1016/0378-7753(91)80004-H,LiAsF6,60.0,1.0,mol/l,Sulfolane,100.0,,,,,v,1,,True,5.58,as reported by CALiSol-23,,,,,Parsed from public CALiSol-23 conductivity table; ratios normalised to percent.
CALiSol-23:13380,conductivity,CALiSol-23,10.1016/0378-7753(91)80004-H,LiAsF6,60.0,1.5,mol/l,Sulfolane,100.0,,,,,v,1,,True,5.05,as reported by CALiSol-23,,,,,Parsed from public CALiSol-23 conductivity table; ratios normalised to percent.
CALiSol-23:13381,conductivity,CALiSol-23,10.1016/0378-7753(91)80004-H,LiAsF6,60.0,2.0,mol/l,Sulfolane,100.0,,,,,v,1,,True,4.11,as reported by CALiSol-23,,,,,Parsed from public CALiSol-23 conductivity table; ratios normalised to percent.
CALiSol-23:13590,conductivity,CALiSol-23,10.1016/0378-7753(91)80004-H,LiAsF6,60.0,0.75,mol/l,TEOS,100.0,,,,,v,1,,True,0.36,as reported by CALiSol-23,,,,,Parsed from public CALiSol-23 conductivity table; ratios normalised to percent.
CALiSol-23:13591,conductivity,CALiSol-23,10.1016/0378-7753(91)80004-H,LiAsF6,60.0,1.0,mol/l,THF,100.0,,,,,v,1,,True,,as reported by CALiSol-23,,,,,Parsed from public CALiSol-23 conductivity table; ratios normalised to percent.
CALiSol-23:13592,conductivity,CALiSol-23,10.1016/0378-7753(91)80004-H,LiAsF6,60.0,1.0,mol/l,3-Glyme,100.0,,,,,v,1,,True,7.41,as reported by CALiSol-23,,,,,Parsed from public CALiSol-23 conductivity table; ratios normalised to percent.
CALiSol-23:12445,conductivity,CALiSol-23,10.1016/0378-7753(91)80004-H,LiAsF6,80.0,1.0,mol/l,2-MeTHF,100.0,,,,,v,1,,True,,as reported by CALiSol-23,,,,,Parsed from public CALiSol-23 conductivity table; ratios normalised to percent.
CALiSol-23:12773,conductivity,CALiSol-23,10.1016/0378-7753(91)80004-H,LiAsF6,80.0,1.0,mol/l,3-Me-2-Oxazolidinone,100.0,,,,,v,1,,True,15.65,as reported by CALiSol-23,,,,,Parsed from public CALiSol-23 conductivity table; ratios normalised to percent.
CALiSol-23:12774,conductivity,CALiSol-23,10.1016/0378-7753(91)80004-H,LiAsF6,80.0,1.0,mol/l,3-MeSulfolane,100.0,,,,,v,1,,True,6.52,as reported by CALiSol-23,,,,,Parsed from public CALiSol-23 conductivity table; ratios normalised to percent.
CALiSol-23:12780,conductivity,CALiSol-23,10.1016/0378-7753(91)80004-H,LiAsF6,80.0,1.0,mol/l,g-Butyrolactone,100.0,,,,,v,1,,True,23.54,as reported by CALiSol-23,,,,,Parsed from public CALiSol-23 conductivity table; ratios normalised to percent.
CALiSol-23:12799,conductivity,CALiSol-23,10.1016/0378-7753(91)80004-H,LiAsF6,80.0,1.0,mol/l,DMF,100.0,,,,,v,1,,True,38.1,as reported by CALiSol-23,,,,,Parsed from public CALiSol-23 conductivity table; ratios normalised to percent.
CALiSol-23:13120,conductivity,CALiSol-23,10.1016/0378-7753(91)80004-H,LiAsF6,80.0,1.0,mol/l,EC,100.0,,,,,v,1,,True,20.07,as reported by CALiSol-23,,,,,Parsed from public CALiSol-23 conductivity table; ratios normalised to percent.
CALiSol-23:13393,conductivity,CALiSol-23,10.1016/0378-7753(91)80004-H,LiAsF6,80.0,0.2,mol/l,PC,100.0,,,,,v,1,,True,7.21,as reported by CALiSol-23,,,,,Parsed from public CALiSol-23 conductivity table; ratios normalised to percent.
CALiSol-23:13394,conductivity,CALiSol-23,10.1016/0378-7753(91)80004-H,LiAsF6,80.0,1.0,mol/l,PC,100.0,,,,,v,1,,True,16.56,as reported by CALiSol-23,,,,,Parsed from public CALiSol-23 conductivity table; ratios normalised to percent.
CALiSol-23:13400,conductivity,CALiSol-23,10.1016/0378-7753(91)80004-H,LiAsF6,80.0,0.2,mol/l,Sulfolane,100.0,,,,,v,1,,True,3.16,as reported by CALiSol-23,,,,,Parsed from public CALiSol-23 conductivity table; ratios normalised to percent.
