Repository: weixiangze2005-creator/ionmix

# Electrolyte Explorer
一个可本地运行的电解液二元溶剂与配比预筛选系统。输入锂盐、温度、浓度、应用场景和目标权重，系统会搜索候选溶剂组合、优化起始比例，并输出评分、置信度、推荐理由和数据覆盖情况。

## 快速启动

本项目已经完成环境、公开数据同步和模型训练，直接在 PowerShell 中运行：

```powershell
.\scripts\start.ps1
```

浏览器打开 <http://127.0.0.1:8000>。

本地训练说明见 [docs/本地训练指南.md](docs/本地训练指南.md)。

完整的前后端代码调用链、评分公式、模型、兼容性规则和账户逻辑见 [代码逻辑完整注释.md](代码逻辑完整注释.md)。

停止服务：

```powershell
.\scripts\stop.ps1
```

如果要从零重建环境、重新下载公开数据并训练模型：

```powershell
.\scripts\setup_project.ps1
```

运行自动测试：

```powershell
$env:PYTHONPATH = (Get-Location).Path
.\.venv\Scripts\python.exe -m pytest -q
```

File: data/solvent_seed.csv
code,name,aliases,smiles,dielectric_constant,viscosity_mpas,boiling_point_c,flash_point_c,donor_number,price_level,battery_role
EC,Ethylene carbonate,碳酸乙烯酯,C1COC(=O)O1,89.8,1.90,248,160,16.4,2,high-permittivity
PC,Propylene carbonate,碳酸丙烯酯,CC1COC(=O)O1,64.9,2.53,242,132,15.1,2,high-permittivity
DMC,Dimethyl carbonate,碳酸二甲酯,COC(=O)OC,3.1,0.59,90,18,17.2,1,low-viscosity
EMC,Ethyl methyl carbonate,碳酸甲乙酯,CCOC(=O)OC,2.9,0.65,108,23,16.5,2,low-viscosity
DEC,Diethyl carbonate,碳酸二乙酯,CCOC(=O)OCC,2.8,0.75,126,33,16.0,1,low-viscosity
DME,"1,2-Dimethoxyethane",glyme;乙二醇二甲醚,COCCOC,7.2,0.46,85,-2,20.0,1,ether-solvating
DMSO,Dimethyl sulfoxide,二甲基亚砜,CS(=O)C,46.7,1.99,189,87,29.8,1,strong-donor
AN,Acetonitrile,乙腈,CC#N,35.9,0.37,82,2,14.1,1,low-viscosity-polar
EA,Ethyl acetate,乙酸乙酯,CCOC(=O)C,6.0,0.45,77,-4,17.1,1,low-viscosity
MA,Methyl acetate,乙酸甲酯,CC(=O)OC,6.7,0.36,57,-10,16.5,1,low-temperature
FEC,Fluoroethylene carbonate,氟代碳酸乙烯酯,C1C(OC(=O)O1)F,78.4,3.50,212,102,15.0,3,film-forming
DOL,"1,3-Dioxolane",二氧戊环,C1COCO1,7.1,0.59,75,-1,18.0,2,ether-solvating
2-MeTHF,2-Methyltetrahydrofuran,2-甲基四氢呋喃,CC1CCCO1,7.0,0.46,80,-11,18.0,2,low-temperature
THF,Tetrahydrofuran,四氢呋喃,C1CCOC1,7.6,0.46,66,-14,20.0,1,ether-solvating
Sulfolane,Sulfolane,环丁砜,O=S1(=O)CCCC1,43.3,10.3,285,166,14.8,2,high-stability
2-Glyme,Diglyme,二甘醇二甲醚,COCCOCCOC,7.2,0.98,162,57,24.0,2,chelating-ether
3-Glyme,Triglyme,三甘醇二甲醚,COCCOCCOCCOC,7.5,1.95,216,111,27.0,2,chelating-ether
4-Glyme,Tetraglyme,四甘醇二甲醚,COCCOCCOCCOCCOC,7.7,3.25,275,141,30.0,2,chelating-ether
DMF,Dimethylformamide,"N,N-二甲基甲酰胺",CN(C)C=O,36.7,0.80,153,58,26.6,1,strong-donor
GBL,Gamma-butyrolactone,g-Butyrolactone;γ-丁内酯,C1CC(=O)OC1,39.0,1.70,204,98,18.0,2,polar-lactone
NMP,N-Methyl-2-pyrrolidone,N-甲基吡咯烷酮,CN1CCCC1=O,32.2,1.67,202,91,27.3,2,strong-donor
DEE,Diethyl ether,乙醚,CCOCC,4.3,0.22,35,-45,19.2,1,very-low-viscosity
TEP,Triethyl phosphate,磷酸三乙酯,CCOP(=O)(OCC)OCC,13.0,1.60,215,115,23.0,2,flame-retarding
TMP,Trimethyl phosphate,磷酸三甲酯,COP(=O)(OC)OC,21.0,1.75,197,107,23.0,2,flame-retarding
BTFE,"Bis(2,2,2-trifluoroethyl) ether","双(2,2,2-三氟乙基)醚",O(CC(F)(F)F)CC(F)(F)F,6.0,0.80,94,5,8.0,3,fluorinated-diluent
TTE,"1,1,2,2-Tetrafluoroethyl 2,2,2-trifluoroethyl ether",氟醚稀释剂,FC(F)C(F)(F)OCC(F)(F)F,6.0,1.10,92,5,5.0,3,localized-high-concentration-diluent

File: data/mixture_experiments.csv (part 2 of 80)
source_id,source_type,source_name,doi,salt,temperature_c,concentration,concentration_unit,solvent_a,ratio_a,solvent_b,ratio_b,solvent_c,ratio_c,solvent_ratio_basis,component_count,solubility_mole_fraction,fully_dissolved,conductivity,conductivity_unit,viscosity_mpas,phase_stable_24h,phase_stable_7d,relative_uncertainty,notes
CALiSol-23:13401,conductivity,CALiSol-23,10.1016/0378-7753(91)80004-H,LiAsF6,80.0,0.5,mol/l,Sulfolane,100.0,,,,,v,1,,True,6.26,as reported by CALiSol-23,,,,,Parsed from public CALiSol-23 conductivity table; ratios normalised to percent.
CALiSol-23:13402,conductivity,CALiSol-23,10.1016/0378-7753(91)80004-H,LiAsF6,80.0,1.0,mol/l,Sulfolane,100.0,,,,,v,1,,True,7.97,as reported by CALiSol-23,,,,,Parsed from public CALiSol-23 conductivity table; ratios normalised to percent.
CALiSol-23:13403,conductivity,CALiSol-23,10.1016/0378-7753(91)80004-H,LiAsF6,80.0,1.5,mol/l,Sulfolane,100.0,,,,,v,1,,True,7.56,as reported by CALiSol-23,,,,,Parsed from public CALiSol-23 conductivity table; ratios normalised to percent.
CALiSol-23:13404,conductivity,CALiSol-23,10.1016/0378-7753(91)80004-H,LiAsF6,80.0,2.0,mol/l,Sulfolane,100.0,,,,,v,1,,True,6.46,as reported by CALiSol-23,,,,,Parsed from public CALiSol-23 conductivity table; ratios normalised to percent.
CALiSol-23:13609,conductivity,CALiSol-23,10.1016/0378-7753(91)80004-H,LiAsF6,80.0,0.75,mol/l,TEOS,100.0,,,,,v,1,,True,0.4,as reported by CALiSol-23,,,,,Parsed from public CALiSol-23 conductivity table; ratios normalised to percent.
CALiSol-23:13610,conductivity,CALiSol-23,10.1016/0378-7753(91)80004-H,LiAsF6,80.0,1.0,mol/l,THF,100.0,,,,,v,1,,True,,as reported by CALiSol-23,,,,,Parsed from public CALiSol-23 conductivity table; ratios normalised to percent.
CALiSol-23:13611,conductivity,CALiSol-23,10.1016/0378-7753(91)80004-H,LiAsF6,80.0,1.0,mol/l,3-Glyme,100.0,,,,,v,1,,True,9.6,as reported by CALiSol-23,,,,,Parsed from public CALiSol-23 conductivity table; ratios normalised to percent.
CALiSol-23:12202,conductivity,CALiSol-23,10.1016/0378-7753(91)80004-H,LiAsF6,-60.0,1.0,mol/l,EC,50.0,2-MeTHF,50.0,,,v,2,,True,,as reported by CALiSol-23,,,,,Parsed from public CALiSol-23 conductivity table; ratios normalised to percent.
CALiSol-23:12217,conductivity,CALiSol-23,10.1016/0378-7753(91)80004-H,LiAsF6,-60.0,1.0,mol/l,2-MeTHF,50.0,Freon 11,50.0,,,v,2,,True,,as reported by CALiSol-23,,,,,Parsed from public CALiSol-23 conductivity table; ratios normalised to percent.
CALiSol-23:12218,conductivity,CALiSol-23,10.1016/0378-7753(91)80004-H,LiAsF6,-60.0,1.0,mol/l,2-MeTHF,70.0,Freon 11,30.0,,,v,2,,True,,as reported by CALiSol-23,,,,,Parsed from public CALiSol-23 conductivity table; ratios normalised to percent.
CALiSol-23:12219,conductivity,CALiSol-23,10.1016/0378-7753(91)80004-H,LiAsF6,-60.0,1.0,mol/l,2-MeTHF,30.0,Methylene chloride,70.0,,,v,2,,True,1.08,as reported by CALiSol-23,,,,,Parsed from public CALiSol-23 conductivity table; ratios normalised to percent.
CALiSol-23:12470,conductivity,CALiSol-23,10.1016/0378-7753(91)80004-H,LiAsF6,-60.0,1.0,mol/l,2-MeTHF,50.0,Methylene chloride,50.0,,,v,2,,True,2.51,as reported by CALiSol-23,,,,,Parsed from public CALiSol-23 conductivity table; ratios normalised to percent.
CALiSol-23:12471,conductivity,CALiSol-23,10.1016/0378-7753(91)80004-H,LiAsF6,-60.0,1.0,mol/l,2-MeTHF,70.0,Methylene chloride,30.0,,,v,2,,True,1.86,as reported by CALiSol-23,,,,,Parsed from public CALiSol-23 conductivity table; ratios normalised to percent.
CALiSol-23:12472,conductivity,CALiSol-23,10.1016/0378-7753(91)80004-H,LiAsF6,-60.0,1.0,mol/l,2-MeTHF,50.0,Sulfolane,50.0,,,v,2,,True,0.2,as reported by CALiSol-23,,,,,Parsed from public CALiSol-23 conductivity table; ratios normalised to percent.
CALiSol-23:12475,conductivity,CALiSol-23,10.1016/0378-7753(91)80004-H,LiAsF6,-60.0,0.9,mol/l,2-Glyme,50.0,3-MeSulfolane,50.0,,,v,2,,True,,as reported by CALiSol-23,,,,,Parsed from public CALiSol-23 conductivity table; ratios normalised to percent.
CALiSol-23:12476,conductivity,CALiSol-23,10.1016/0378-7753(91)80004-H,LiAsF6,-60.0,0.9,mol/l,Toluene,50.0,3-MeSulfolane,50.0,,,v,2,,True,,as reported by CALiSol-23,,,,,Parsed from public CALiSol-23 conductivity table; ratios normalised to percent.
CALiSol-23:12477,conductivity,CALiSol-23,10.1016/0378-7753(91)80004-H,LiAsF6,-60.0,1.0,mol/l,Toluene,40.0,3-MeSulfolane,60.0,,,v,2,,True,0.01,as reported by CALiSol-23,,,,,Parsed from public CALiSol-23 conductivity table; ratios normalised to percent.
CALiSol-23:12479,conductivity,CALiSol-23,10.1016/0378-7753(91)80004-H,LiAsF6,-60.0,1.0,mol/l,Sulfolane,40.0,Benzene,60.0,,,v,2,,True,,as reported by CALiSol-23,,,,,Parsed from public CALiSol-23 conductivity table; ratios normalised to percent.
CALiSol-23:12481,conductivity,CALiSol-23,10.1016/0378-7753(91)80004-H,LiAsF6,-60.0,1.0,mol/l,DME,50.0,g-Butyrolactone,50.0,,,v,2,,True,,as reported by CALiSol-23,,,,,Parsed from public CALiSol-23 conductivity table; ratios normalised to percent.
CALiSol-23:12482,conductivity,CALiSol-23,10.1016/0378-7753(91)80004-H,LiAsF6,-60.0,1.0,mol/l,Ethylmonoglyme,50.0,g-Butyrolactone,50.0,,,v,2,,True,,as reported by CALiSol-23,,,,,Parsed from public CALiSol-23 conductivity table; ratios normalised to percent.
CALiSol-23:12487,conductivity,CALiSol-23,10.1016/0378-7753(91)80004-H,LiAsF6,-60.0,1.0,mol/l,Sulfolane,50.0,2-Glyme,50.0,,,v,2,,True,,as reported by CALiSol-23,,,,,Parsed from public CALiSol-23 conductivity table; ratios normalised to percent.
CALiSol-23:12488,conductivity,CALiSol-23,10.1016/0378-7753(91)80004-H,LiAsF6,-60.0,1.0,mol/l,Sulfolane,40.0,2-Glyme,60.0,,,v,2,,True,,as reported by CALiSol-23,,,,,Parsed from public CALiSol-23 conductivity table; ratios normalised to percent.
CALiSol-23:12490,conductivity,CALiSol-23,10.1016/0378-7753(91)80004-H,LiAsF6,-60.0,1.0,mol/l,EC,50.0,DME,50.0,,,v,2,,True,,as reported by CALiSol-23,,,,,Parsed from public CALiSol-23 conductivity table; ratios normalised to percent.
CALiSol-23:12493,conductivity,CALiSol-23,10.1016/0378-7753(91)80004-H,LiAsF6,-60.0,1.0,mol/l,PC,50.0,DME,50.0,,,v,2,,True,,as reported by CALiSol-23,,,,,Parsed from public CALiSol-23 conductivity table; ratios normalised to percent.
CALiSol-23:12494,conductivity,CALiSol-23,10.1016/0378-7753(91)80004-H,LiAsF6,-60.0,4.0,mol/l,PC,50.0,DME,50.0,,,v,2,,True,,as reported by CALiSol-23,,,,,Parsed from public CALiSol-23 conductivity table; ratios normalised to percent.
CALiSol-23:12495,conductivity,CALiSol-23,10.1016/0378-7753(91)80004-H,LiAsF6,-60.0,1.0,mol/l,DME,50.0,Sulfolane,50.0,,,v,2,,True,,as reported by CALiSol-23,,,,,Parsed from public CALiSol-23 conductivity table; ratios normalised to percent.
CALiSol-23:12496,conductivity,CALiSol-23,10.1016/0378-7753(91)80004-H,LiAsF6,-60.0,1.0,mol/l,DME,60.0,Sulfolane,40.0,,,v,2,,True,,as reported by CALiSol-23,,,,,Parsed from public CALiSol-23 conductivity table; ratios normalised to percent.
CALiSol-23:12801,conductivity,CALiSol-23,10.1016/0378-7753(91)80004-H,LiAsF6,-60.0,1.0,mol/l,EC,50.0,Ethylmonoglyme,50.0,,,v,2,,True,,as reported by CALiSol-23,,,,,Parsed from public CALiSol-23 conductivity table; ratios normalised to percent.
CALiSol-23:12808,conductivity,CALiSol-23,10.1016/0378-7753(91)80004-H,LiAsF6,-60.0,0.5,mol/l,EC,15.0,PC,85.0,,,v,2,,True,0.04,as reported by CALiSol-23,,,,,Parsed from public CALiSol-23 conductivity table; ratios normalised to percent.
CALiSol-23:12809,conductivity,CALiSol-23,10.1016/0378-7753(91)80004-H,LiAsF6,-60.0,0.5,mol/l,EC,50.0,PC,50.0,,,v,2,,True,,as reported by CALiSol-23,,,,,Parsed from public CALiSol-23 conductivity table; ratios normalised to percent.
CALiSol-23:12810,conductivity,CALiSol-23,10.1016/0378-7753(91)80004-H,LiAsF6,-60.0,1.0,mol/l,EC,15.0,PC,85.0,,,v,2,,True,0.01,as reported by CALiSol-23,,,,,Parsed from public CALiSol-23 conductivity table; ratios normalised to percent.
CALiSol-23:12811,conductivity,CALiSol-23,10.1016/0378-7753(91)80004-H,LiAsF6,-60.0,1.0,mol/l,EC,50.0,PC,50.0,,,v,2,,True,,as reported by CALiSol-23,,,,,Parsed from public CALiSol-23 conductivity table; ratios normalised to percent.
CALiSol-23:12812,conductivity,CALiSol-23,10.1016/0378-7753(91)80004-H,LiAsF6,-60.0,1.0,mol/l,EC,70.0,PC,30.0,,,v,2,,True,,as reported by CALiSol-23,,,,,Parsed from public CALiSol-23 conductivity table; ratios normalised to percent.
CALiSol-23:12813,conductivity,CALiSol-23,10.1016/0378-7753(91)80004-H,LiAsF6,-60.0,1.5,mol/l,EC,15.0,PC,85.0,,,v,2,,True,,as reported by CALiSol-23,,,,,Parsed from public CALiSol-23 conductivity table; ratios normalised to percent.
CALiSol-23:12814,conductivity,CALiSol-23,10.1016/0378-7753(91)80004-H,LiAsF6,-60.0,1.5,mol/l,EC,50.0,PC,50.0,,,v,2,,True,,as reported by CALiSol-23,,,,,Parsed from public CALiSol-23 conductivity table; ratios normalised to percent.
CALiSol-23:12815,conductivity,CALiSol-23,10.1016/0378-7753(91)80004-H,LiAsF6,-60.0,2.0,mol/l,EC,15.0,PC,85.0,,,v,2,,True,,as reported by CALiSol-23,,,,,Parsed from public CALiSol-23 conductivity table; ratios normalised to percent.
CALiSol-23:12816,conductivity,CALiSol-23,10.1016/0378-7753(91)80004-H,LiAsF6,-60.0,2.0,mol/l,EC,50.0,PC,50.0,,,v,2,,True,,as reported by CALiSol-23,,,,,Parsed from public CALiSol-23 conductivity table; ratios normalised to percent.
CALiSol-23:12817,conductivity,CALiSol-23,10.1016/0378-7753(91)80004-H,LiAsF6,-60.0,3.0,mol/l,EC,50.0,PC,50.0,,,v,2,,True,,as reported by CALiSol-23,,,,,Parsed from public CALiSol-23 conductivity table; ratios normalised to percent.
CALiSol-23:12820,conductivity,CALiSol-23,10.1016/0378-7753(91)80004-H,LiAsF6,-60.0,1.0,mol/l,EC,50.0,Sulfolane,50.0,,,v,2,,True,,as reported by CALiSol-23,,,,,Parsed from public CALiSol-23 conductivity table; ratios normalised to percent.
CALiSol-23:12825,conductivity,CALiSol-23,10.1016/0378-7753(91)80004-H,LiAsF6,-60.0,1.0,mol/l,EC,50.0,3-Glyme,50.0,,,v,2,,True,,as reported by CALiSol-23,,,,,Parsed from public CALiSol-23 conductivity table; ratios normalised to percent.
CALiSol-23:12828,conductivity,CALiSol-23,10.1016/0378-7753(91)80004-H,LiAsF6,-60.0,1.0,mol/l,Sulfolane,50.0,Ethyldiglyme,50.0,,,v,2,,True,,as reported by CALiSol-23,,,,,Parsed from public CALiSol-23 conductivity table; ratios normalised to percent.
CALiSol-23:12829,conductivity,CALiSol-23,10.1016/0378-7753(91)80004-H,LiAsF6,-60.0,1.0,mol/l,PC,50.0,Ethylmonoglyme,50.0,,,v,2,,True,,as reported by CALiSol-23,,,,,Parsed from public CALiSol-23 conductivity table; ratios normalised to percent.
CALiSol-23:12830,conductivity,CALiSol-23,10.1016/0378-7753(91)80004-H,LiAsF6,-60.0,1.0,mol/l,Sulfolane,50.0,Ethylmonoglyme,50.0,,,v,2,,True,,as reported by CALiSol-23,,,,,Parsed from public CALiSol-23 conductivity table; ratios normalised to percent.
CALiSol-23:12831,conductivity,CALiSol-23,10.1016/0378-7753(91)80004-H,LiAsF6,-60.0,1.0,mol/l,Freon 11,30.0,THF,70.0,,,v,2,,True,,as reported by CALiSol-23,,,,,Parsed from public CALiSol-23 conductivity table; ratios normalised to percent.
CALiSol-23:13152,conductivity,CALiSol-23,10.1016/0378-7753(91)80004-H,LiAsF6,-60.0,1.0,mol/l,PC,70.0,Methylene chloride,30.0,,,v,2,,True,0.26,as reported by CALiSol-23,,,,,Parsed from public CALiSol-23 conductivity table; ratios normalised to percent.
CALiSol-23:13153,conductivity,CALiSol-23,10.1016/0378-7753(91)80004-H,LiAsF6,-60.0,1.0,mol/l,PC,50.0,Methylene chloride,50.0,,,v,2,,True,0.82,as reported by CALiSol-23,,,,,Parsed from public CALiSol-23 conductivity table; ratios normalised to percent.
CALiSol-23:13154,conductivity,CALiSol-23,10.1016/0378-7753(91)80004-H,LiAsF6,-60.0,1.0,mol/l,PC,30.0,Methylene chloride,70.0,,,v,2,,True,1.11,as reported by CALiSol-23,,,,,Parsed from public CALiSol-23 conductivity table; ratios normalised to percent.
CALiSol-23:13155,conductivity,CALiSol-23,10.1016/0378-7753(91)80004-H,LiAsF6,-60.0,1.0,mol/l,Methylene chloride,25.0,Sulfolane,75.0,,,v,2,,True,,as reported by CALiSol-23,,,,,Parsed from public CALiSol-23 conductivity table; ratios normalised to percent.
CALiSol-23:13156,conductivity,CALiSol-23,10.1016/0378-7753(91)80004-H,LiAsF6,-60.0,1.0,mol/l,Methylene chloride,50.0,Sulfolane,50.0,,,v,2,,True,,as reported by CALiSol-23,,,,,Parsed from public CALiSol-23 conductivity table; ratios normalised to percent.
CALiSol-23:13159,conductivity,CALiSol-23,10.1016/0378-7753(91)80004-H,LiAsF6,-60.0,1.0,mol/l,Methylene chloride,30.0,THF,70.0,,,v,2,,True,,as reported by CALiSol-23,,,,,Parsed from public CALiSol-23 conductivity table; ratios normalised to percent.
CALiSol-23:13160,conductivity,CALiSol-23,10.1016/0378-7753(91)80004-H,LiAsF6,-60.0,1.0,mol/l,Methylene chloride,50.0,THF,50.0,,,v,2,,True,5.24,as reported by CALiSol-23,,,,,Parsed from public CALiSol-23 conductivity table; ratios normalised to percent.
CALiSol-23:13161,conductivity,CALiSol-23,10.1016/0378-7753(91)80004-H,LiAsF6,-60.0,1.0,mol/l,Methylene chloride,70.0,THF,30.0,,,v,2,,True,4.39,as reported by CALiSol-23,,,,,Parsed from public CALiSol-23 conductivity table; ratios normalised to percent.
CALiSol-23:13162,conductivity,CALiSol-23,10.1016/0378-7753(91)80004-H,LiAsF6,-60.0,1.0,mol/l,Sulfolane,50.0,3-MeSulfolane,50.0,,,v,2,,True,,as reported by CALiSol-23,,,,,Parsed from public CALiSol-23 conductivity table; ratios normalised to percent.
CALiSol-23:13165,conductivity,CALiSol-23,10.1016/0378-7753(91)80004-H,LiAsF6,-60.0,1.0,mol/l,PC,50.0,Sulfolane,50.0,,,v,2,,True,,as reported by CALiSol-23,,,,,Parsed from public CALiSol-23 conductivity table; ratios normalised to percent.
CALiSol-23:13167,conductivity,CALiSol-23,10.1016/0378-7753(91)80004-H,LiAsF6,-60.0,1.0,mol/l,PC,70.0,Toluene,30.0,,,v,2,,True,,as reported by CALiSol-23,,,,,Parsed from public CALiSol-23 conductivity table; ratios normalised to percent.
CALiSol-23:13168,conductivity,CALiSol-23,10.1016/0378-7753(91)80004-H,LiAsF6,-60.0,1.0,mol/l,3-Glyme,50.0,Propylsulfone,50.0,,,v,2,,True,,as reported by CALiSol-23,,,,,Parsed from public CALiSol-23 conductivity table; ratios normalised to percent.
CALiSol-23:13405,conductivity,CALiSol-23,10.1016/0378-7753(91)80004-H,LiAsF6,-60.0,0.5,mol/l,Sulfolane,50.0,4-Glyme,50.0,,,v,2,,True,,as reported by CALiSol-23,,,,,Parsed from public CALiSol-23 conductivity table; ratios normalised to percent.
CALiSol-23:13406,conductivity,CALiSol-23,10.1016/0378-7753(91)80004-H,LiAsF6,-60.0,0.75,mol/l,Sulfolane,50.0,4-Glyme,50.0,,,v,2,,True,,as reported by CALiSol-23,,,,,Parsed from public CALiSol-23 conductivity table; ratios normalised to percent.
CALiSol-23:13407,conductivity,CALiSol-23,10.1016/0378-7753(91)80004-H,LiAsF6,-60.0,1.0,mol/l,Sulfolane,25.0,4-Glyme,75.0,,,v,2,,True,,as reported by CALiSol-23,,,,,Parsed from public CALiSol-23 conductivity table; ratios normalised to percent.
CALiSol-23:13408,conductivity,CALiSol-23,10.1016/0378-7753(91)80004-H,LiAsF6,-60.0,1.0,mol/l,Sulfolane,50.0,4-Glyme,50.0,,,v,2,,True,,as reported by CALiSol-23,,,,,Parsed from public CALiSol-23 conductivity table; ratios normalised to percent.
CALiSol-23:13409,conductivity,CALiSol-23,10.1016/0378-7753(91)80004-H,LiAsF6,-60.0,1.0,mol/l,Toluene,30.0,Sulfolane,70.0,,,v,2,,True,,as reported by CALiSol-23,,,,,Parsed from public CALiSol-23 conductivity table; ratios normalised to percent.
CALiSol-23:13412,conductivity,CALiSol-23,10.1016/0378-7753(91)80004-H,LiAsF6,-60.0,0.5,mol/l,Sulfolane,50.0,3-Glyme,50.0,,,v,2,,True,,as reported by CALiSol-23,,,,,Parsed from public CALiSol-23 conductivity table; ratios normalised to percent.
CALiSol-23:13413,conductivity,CALiSol-23,10.1016/0378-7753(91)80004-H,LiAsF6,-60.0,0.75,mol/l,Sulfolane,50.0,3-Glyme,50.0,,,v,2,,True,,as reported by CALiSol-23,,,,,Parsed from public CALiSol-23 conductivity table; ratios normalised to percent.
CALiSol-23:13414,conductivity,CALiSol-23,10.1016/0378-7753(91)80004-H,LiAsF6,-60.0,1.0,mol/l,Sulfolane,25.0,3-Glyme,75.0,,,v,2,,True,,as reported by CALiSol-23,,,,,Parsed from public CALiSol-23 conductivity table; ratios normalised to percent.
CALiSol-23:13415,conductivity,CALiSol-23,10.1016/0378-7753(91)80004-H,LiAsF6,-60.0,1.0,mol/l,Sulfolane,50.0,3-Glyme,50.0,,,v,2,,True,,as reported by CALiSol-23,,,,,Parsed from public CALiSol-23 conductivity table; ratios normalised to percent.
CALiSol-23:13416,conductivity,CALiSol-23,10.1016/0378-7753(91)80004-H,LiAsF6,-60.0,1.0,mol/l,Sulfolane,75.0,3-Glyme,25.0,,,v,2,,True,,as reported by CALiSol-23,,,,,Parsed from public CALiSol-23 conductivity table; ratios normalised to percent.
CALiSol-23:13417,conductivity,CALiSol-23,10.1016/0378-7753(91)80004-H,LiAsF6,-60.0,1.5,mol/l,Sulfolane,50.0,3-Glyme,50.0,,,v,2,,True,,as reported by CALiSol-23,,,,,Parsed from public CALiSol-23 conductivity table; ratios normalised to percent.
CALiSol-23:13418,conductivity,CALiSol-23,10.1016/0378-7753(91)80004-H,LiAsF6,-60.0,2.0,mol/l,Sulfolane,50.0,3-Glyme,50.0,,,v,2,,True,,as reported by CALiSol-23,,,,,Parsed from public CALiSol-23 conductivity table; ratios normalised to percent.
CALiSol-23:12227,conductivity,CALiSol-23,10.1016/0378-7753(91)80004-H,LiAsF6,-50.0,1.0,mol/l,EC,50.0,2-MeTHF,50.0,,,v,2,,True,,as reported by CALiSol-23,,,,,Parsed from public CALiSol-23 conductivity table; ratios normalised to percent.
CALiSol-23:12242,conductivity,CALiSol-23,10.1016/0378-7753(91)80004-H,LiAsF6,-50.0,1.0,mol/l,2-MeTHF,50.0,Freon 11,50.0,,,v,2,,True,,as reported by CALiSol-23,,,,,Parsed from public CALiSol-23 conductivity table; ratios normalised to percent.
CALiSol-23:12243,conductivity,CALiSol-23,10.1016/0378-7753(91)80004-H,LiAsF6,-50.0,1.0,mol/l,2-MeTHF,70.0,Freon 11,30.0,,,v,2,,True,,as reported by CALiSol-23,,,,,Parsed from public CALiSol-23 conductivity table; ratios normalised to percent.
CALiSol-23:12244,conductivity,CALiSol-23,10.1016/0378-7753(91)80004-H,LiAsF6,-50.0,1.0,mol/l,2-MeTHF,30.0,Methylene chloride,70.0,,,v,2,,True,1.4,as reported by CALiSol-23,,,,,Parsed from public CALiSol-23 conductivity table; ratios normalised to percent.
CALiSol-23:12500,conductivity,CALiSol-23,10.1016/0378-7753(91)80004-H,LiAsF6,-50.0,1.0,mol/l,2-MeTHF,50.0,Methylene chloride,50.0,,,v,2,,True,3.01,as reported by CALiSol-23,,,,,Parsed from public CALiSol-23 conductivity table; ratios normalised to percent.
CALiSol-23:12501,conductivity,CALiSol-23,10.1016/0378-7753(91)80004-H,LiAsF6,-50.0,1.0,mol/l,2-MeTHF,70.0,Methylene chloride,30.0,,,v,2,,True,2.37,as reported by CALiSol-23,,,,,Parsed from public CALiSol-23 conductivity table; ratios normalised to percent.
CALiSol-23:12502,conductivity,CALiSol-23,10.1016/0378-7753(91)80004-H,LiAsF6,-50.0,1.0,mol/l,2-MeTHF,50.0,Sulfolane,50.0,,,v,2,,True,0.42,as reported by CALiSol-23,,,,,Parsed from public CALiSol-23 conductivity table; ratios normalised to percent.
CALiSol-23:12505,conductivity,CALiSol-23,10.1016/0378-7753(91)80004-H,LiAsF6,-50.0,0.9,mol/l,2-Glyme,50.0,3-MeSulfolane,50.0,,,v,2,,True,,as reported by CALiSol-23,,,,,Parsed from public CALiSol-23 conductivity table; ratios normalised to percent.
CALiSol-23:12506,conductivity,CALiSol-23,10.1016/0378-7753(91)80004-H,LiAsF6,-50.0,0.9,mol/l,Toluene,50.0,3-MeSulfolane,50.0,,,v,2,,True,,as reported by CALiSol-23,,,,,Parsed from public CALiSol-23 conductivity table; ratios normalised to percent.
CALiSol-23:12507,conductivity,CALiSol-23,10.1016/0378-7753(91)80004-H,LiAsF6,-50.0,1.0,mol/l,Toluene,40.0,3-MeSulfolane,60.0,,,v,2,,True,0.03,as reported by CALiSol-23,,,,,Parsed from public CALiSol-23 conductivity table; ratios normalised to percent.
CALiSol-23:12509,conductivity,CALiSol-23,10.1016/0378-7753(91)80004-H,LiAsF6,-50.0,1.0,mol/l,Sulfolane,40.0,Benzene,60.0,,,v,2,,True,,as reported by CALiSol-23,,,,,Parsed from public CALiSol-23 conductivity table; ratios normalised to percent.
CALiSol-23:12511,conductivity,CALiSol-23,10.1016/0378-7753(91)80004-H,LiAsF6,-50.0,1.0,mol/l,DME,50.0,g-Butyrolactone,50.0,,,v,2,,True,,as reported by CALiSol-23,,,,,Parsed from public CALiSol-23 conductivity table; ratios normalised to percent.
CALiSol-23:12512,conductivity,CALiSol-23,10.1016/0378-7753(91)80004-H,LiAsF6,-50.0,1.0,mol/l,Ethylmonoglyme,50.0,g-Butyrolactone,50.0,,,v,2,,True,,as reported by CALiSol-23,,,,,Parsed from public CALiSol-23 conductivity table; ratios normalised to percent.
CALiSol-23:12517,conductivity,CALiSol-23,10.1016/0378-7753(91)80004-H,LiAsF6,-50.0,1.0,mol/l,Sulfolane,50.0,2-Glyme,50.0,,,v,2,,True,,as reported by CALiSol-23,,,,,Parsed from public CALiSol-23 conductivity table; ratios normalised to percent.
CALiSol-23:12518,conductivity,CALiSol-23,10.1016/0378-7753(91)80004-H,LiAsF6,-50.0,1.0,mol/l,Sulfolane,40.0,2-Glyme,60.0,,,v,2,,True,,as reported by CALiSol-23,,,,,Parsed from public CALiSol-23 conductivity table; ratios normalised to percent.
CALiSol-23:12520,conductivity,CALiSol-23,10.1016/0378-7753(91)80004-H,LiAsF6,-50.0,1.0,mol/l,EC,50.0,DME,50.0,,,v,2,,True,,as reported by CALiSol-23,,,,,Parsed from public CALiSol-23 conductivity table; ratios normalised to percent.
CALiSol-23:12523,conductivity,CALiSol-23,10.1016/0378-7753(91)80004-H,LiAsF6,-50.0,1.0,mol/l,PC,50.0,DME,50.0,,,v,2,,True,,as reported by CALiSol-23,,,,,Parsed from public CALiSol-23 conductivity table; ratios normalised to percent.
CALiSol-23:12524,conductivity,CALiSol-23,10.1016/0378-7753(91)80004-H,LiAsF6,-50.0,4.0,mol/l,PC,50.0,DME,50.0,,,v,2,,True,,as reported by CALiSol-23,,,,,Parsed from public CALiSol-23 conductivity table; ratios normalised to percent.
CALiSol-23:12525,conductivity,CALiSol-23,10.1016/0378-7753(91)80004-H,LiAsF6,-50.0,1.0,mol/l,DME,50.0,Sulfolane,50.0,,,v,2,,True,,as reported by CALiSol-23,,,,,Parsed from public CALiSol-23 conductivity table; ratios normalised to percent.
CALiSol-23:12526,conductivity,CALiSol-23,10.1016/0378-7753(91)80004-H,LiAsF6,-50.0,1.0,mol/l,DME,60.0,Sulfolane,40.0,,,v,2,,True,,as reported by CALiSol-23,,,,,Parsed from public CALiSol-23 conductivity table; ratios normalised to percent.
CALiSol-23:12833,conductivity,CALiSol-23,10.1016/0378-7753(91)80004-H,LiAsF6,-50.0,1.0,mol/l,EC,50.0,Ethylmonoglyme,50.0,,,v,2,,True,,as reported by CALiSol-23,,,,,Parsed from public CALiSol-23 conductivity table; ratios normalised to percent.
CALiSol-23:12840,conductivity,CALiSol-23,10.1016/0378-7753(91)80004-H,LiAsF6,-50.0,0.5,mol/l,EC,15.0,PC,85.0,,,v,2,,True,0.14,as reported by CALiSol-23,,,,,Parsed from public CALiSol-23 conductivity table; ratios normalised to percent.
CALiSol-23:12841,conductivity,CALiSol-23,10.1016/0378-7753(91)80004-H,LiAsF6,-50.0,0.5,mol/l,EC,50.0,PC,50.0,,,v,2,,True,,as reported by CALiSol-23,,,,,Parsed from public CALiSol-23 conductivity table; ratios normalised to percent.
CALiSol-23:12842,conductivity,CALiSol-23,10.1016/0378-7753(91)80004-H,LiAsF6,-50.0,1.0,mol/l,EC,15.0,PC,85.0,,,v,2,,True,0.05,as reported by CALiSol-23,,,,,Parsed from public CALiSol-23 conductivity table; ratios normalised to percent.
CALiSol-23:12843,conductivity,CALiSol-23,10.1016/0378-7753(91)80004-H,LiAsF6,-50.0,1.0,mol/l,EC,50.0,PC,50.0,,,v,2,,True,,as reported by CALiSol-23,,,,,Parsed from public CALiSol-23 conductivity table; ratios normalised to percent.
CALiSol-23:12844,conductivity,CALiSol-23,10.1016/0378-7753(91)80004-H,LiAsF6,-50.0,1.0,mol/l,EC,70.0,PC,30.0,,,v,2,,True,,as reported by CALiSol-23,,,,,Parsed from public CALiSol-23 conductivity table; ratios normalised to percent.
CALiSol-23:12845,conductivity,CALiSol-23,10.1016/0378-7753(91)80004-H,LiAsF6,-50.0,1.5,mol/l,EC,15.0,PC,85.0,,,v,2,,True,0.01,as reported by CALiSol-23,,,,,Parsed from public CALiSol-23 conductivity table; ratios normalised to percent.
CALiSol-23:12846,conductivity,CALiSol-23,10.1016/0378-7753(91)80004-H,LiAsF6,-50.0,1.5,mol/l,EC,50.0,PC,50.0,,,v,2,,True,,as reported by CALiSol-23,,,,,Parsed from public CALiSol-23 conductivity table; ratios normalised to percent.
CALiSol-23:12847,conductivity,CALiSol-23,10.1016/0378-7753(91)80004-H,LiAsF6,-50.0,2.0,mol/l,EC,15.0,PC,85.0,,,v,2,,True,,as reported by CALiSol-23,,,,,Parsed from public CALiSol-23 conductivity table; ratios normalised to percent.
CALiSol-23:12848,conductivity,CALiSol-23,10.1016/0378-7753(91)80004-H,LiAsF6,-50.0,2.0,mol/l,EC,50.0,PC,50.0,,,v,2,,True,,as reported by CALiSol-23,,,,,Parsed from public CALiSol-23 conductivity table; ratios normalised to percent.
CALiSol-23:12849,conductivity,CALiSol-23,10.1016/0378-7753(91)80004-H,LiAsF6,-50.0,3.0,mol/l,EC,50.0,PC,50.0,,,v,2,,True,,as reported by CALiSol-23,,,,,Parsed from public CALiSol-23 conductivity table; ratios normalised to percent.
CALiSol-23:12852,conductivity,CALiSol-23,10.1016/0378-7753(91)80004-H,LiAsF6,-50.0,1.0,mol/l,EC,50.0,Sulfolane,50.0,,,v,2,,True,,as reported by CALiSol-23,,,,,Parsed from public CALiSol-23 conductivity table; ratios normalised to percent.
CALiSol-23:12857,conductivity,CALiSol-23,10.1016/0378-7753(91)80004-H,LiAsF6,-50.0,1.0,mol/l,EC,50.0,3-Glyme,50.0,,,v,2,,True,,as reported by CALiSol-23,,,,,Parsed from public CALiSol-23 conductivity table; ratios normalised to percent.
CALiSol-23:12860,conductivity,CALiSol-23,10.1016/0378-7753(91)80004-H,LiAsF6,-50.0,1.0,mol/l,Sulfolane,50.0,Ethyldiglyme,50.0,,,v,2,,True,,as reported by CALiSol-23,,,,,Parsed from public CALiSol-23 conductivity table; ratios normalised to percent.
CALiSol-23:12861,conductivity,CALiSol-23,10.1016/0378-7753(91)80004-H,LiAsF6,-50.0,1.0,mol/l,PC,50.0,Ethylmonoglyme,50.0,,,v,2,,True,,as reported by CALiSol-23,,,,,Parsed from public CALiSol-23 conductivity table; ratios normalised to percent.
CALiSol-23:12862,conductivity,CALiSol-23,10.1016/0378-7753(91)80004-H,LiAsF6,-50.0,1.0,mol/l,Sulfolane,50.0,Ethylmonoglyme,50.0,,,v,2,,True,,as reported by CALiSol-23,,,,,Parsed from public CALiSol-23 conductivity table; ratios normalised to percent.
CALiSol-23:12863,conductivity,CALiSol-23,10.1016/0378-7753(91)80004-H,LiAsF6,-50.0,1.0,mol/l,Freon 11,30.0,THF,70.0,,,v,2,,True,,as reported by CALiSol-23,,,,,Parsed from public CALiSol-23 conductivity table; ratios normalised to percent.
CALiSol-23:13175,conductivity,CALiSol-23,10.1016/0378-7753(91)80004-H,LiAsF6,-50.0,1.0,mol/l,PC,70.0,Methylene chloride,30.0,,,v,2,,True,0.69,as reported by CALiSol-23,,,,,Parsed from public CALiSol-23 conductivity table; ratios normalised to percent.
CALiSol-23:13176,conductivity,CALiSol-23,10.1016/0378-7753(91)80004-H,LiAsF6,-50.0,1.0,mol/l,PC,50.0,Methylene chloride,50.0,,,v,2,,True,1.64,as reported by CALiSol-23,,,,,Parsed from public CALiSol-23 conductivity table; ratios normalised to percent.
CALiSol-23:13177,conductivity,CALiSol-23,10.1016/0378-7753(91)80004-H,LiAsF6,-50.0,1.0,mol/l,PC,30.0,Methylene chloride,70.0,,,v,2,,True,1.43,as reported by CALiSol-23,,,,,Parsed from public CALiSol-23 conductivity table; ratios normalised to percent.
CALiSol-23:13178,conductivity,CALiSol-23,10.1016/0378-7753(91)80004-H,LiAsF6,-50.0,1.0,mol/l,Methylene chloride,25.0,Sulfolane,75.0,,,v,2,,True,,as reported by CALiSol-23,,,,,Parsed from public CALiSol-23 conductivity table; ratios normalised to percent.
CALiSol-23:13179,conductivity,CALiSol-23,10.1016/0378-7753(91)80004-H,LiAsF6,-50.0,1.0,mol/l,Methylene chloride,50.0,Sulfolane,50.0,,,v,2,,True,,as reported by CALiSol-23,,,,,Parsed from public CALiSol-23 conductivity table; ratios normalised to percent.
CALiSol-23:13182,conductivity,CALiSol-23,10.1016/0378-7753(91)80004-H,LiAsF6,-50.0,1.0,mol/l,Methylene chloride,30.0,THF,70.0,,,v,2,,True,5.43,as reported by CALiSol-23,,,,,Parsed from public CALiSol-23 conductivity table; ratios normalised to percent.
CALiSol-23:13183,conductivity,CALiSol-23,10.1016/0378-7753(91)80004-H,LiAsF6,-50.0,1.0,mol/l,Methylene chloride,50.0,THF,50.0,,,v,2,,True,6.64,as reported by CALiSol-23,,,,,Parsed from public CALiSol-23 conductivity table; ratios normalised to percent.
CALiSol-23:13184,conductivity,CALiSol-23,10.1016/0378-7753(91)80004-H,LiAsF6,-50.0,1.0,mol/l,Methylene chloride,70.0,THF,30.0,,,v,2,,True,5.36,as reported by CALiSol-23,,,,,Parsed from public CALiSol-23 conductivity table; ratios normalised to percent.
CALiSol-23:13185,conductivity,CALiSol-23,10.1016/0378-7753(91)80004-H,LiAsF6,-50.0,1.0,mol/l,Sulfolane,50.0,3-MeSulfolane,50.0,,,v,2,,True,,as reported by CALiSol-23,,,,,Parsed from public CALiSol-23 conductivity table; ratios normalised to percent.
CALiSol-23:13188,conductivity,CALiSol-23,10.1016/0378-7753(91)80004-H,LiAsF6,-50.0,1.0,mol/l,PC,50.0,Sulfolane,50.0,,,v,2,,True,,as reported by CALiSol-23,,,,,Parsed from public CALiSol-23 conductivity table; ratios normalised to percent.
CALiSol-23:13190,conductivity,CALiSol-23,10.1016/0378-7753(91)80004-H,LiAsF6,-50.0,1.0,mol/l,PC,70.0,Toluene,30.0,,,v,2,,True,,as reported by CALiSol-23,,,,,Parsed from public CALiSol-23 conductivity table; ratios normalised to percent.
CALiSol-23:13191,conductivity,CALiSol-23,10.1016/0378-7753(91)80004-H,LiAsF6,-50.0,1.0,mol/l,3-Glyme,50.0,Propylsulfone,50.0,,,v,2,,True,,as reported by CALiSol-23,,,,,Parsed from public CALiSol-23 conductivity table; ratios normalised to percent.
CALiSol-23:13424,conductivity,CALiSol-23,10.1016/0378-7753(91)80004-H,LiAsF6,-50.0,0.5,mol/l,Sulfolane,50.0,4-Glyme,50.0,,,v,2,,True,,as reported by CALiSol-23,,,,,Parsed from public CALiSol-23 conductivity table; ratios normalised to percent.
CALiSol-23:13425,conductivity,CALiSol-23,10.1016/0378-7753(91)80004-H,LiAsF6,-50.0,0.75,mol/l,Sulfolane,50.0,4-Glyme,50.0,,,v,2,,True,,as reported by CALiSol-23,,,,,Parsed from public CALiSol-23 conductivity table; ratios normalised to percent.
CALiSol-23:13426,conductivity,CALiSol-23,10.1016/0378-7753(91)80004-H,LiAsF6,-50.0,1.0,mol/l,Sulfolane,25.0,4-Glyme,75.0,,,v,2,,True,,as reported by CALiSol-23,,,,,Parsed from public CALiSol-23 conductivity table; ratios normalised to percent.
CALiSol-23:13427,conductivity,CALiSol-23,10.1016/0378-7753(91)80004-H,LiAsF6,-50.0,1.0,mol/l,Sulfolane,50.0,4-Glyme,50.0,,,v,2,,True,,as reported by CALiSol-23,,,,,Parsed from public CALiSol-23 conductivity table; ratios normalised to percent.
CALiSol-23:13428,conductivity,CALiSol-23,10.1016/0378-7753(91)80004-H,LiAsF6,-50.0,1.0,mol/l,Toluene,30.0,Sulfolane,70.0,,,v,2,,True,,as reported by CALiSol-23,,,,,Parsed from public CALiSol-23 conductivity table; ratios normalised to percent.
CALiSol-23:13431,conductivity,CALiSol-23,10.1016/0378-7753(91)80004-H,LiAsF6,-50.0,0.5,mol/l,Sulfolane,50.0,3-Glyme,50.0,,,v,2,,True,,as reported by CALiSol-23,,,,,Parsed from public CALiSol-23 conductivity table; ratios normalised to percent.
CALiSol-23:13432,conductivity,CALiSol-23,10.1016/0378-7753(91)80004-H,LiAsF6,-50.0,0.75,mol/l,Sulfolane,50.0,3-Glyme,50.0,,,v,2,,True,,as reported by CALiSol-23,,,,,Parsed from public CALiSol-23 conductivity table; ratios normalised to percent.
CALiSol-23:13433,conductivity,CALiSol-23,10.1016/0378-7753(91)80004-H,LiAsF6,-50.0,1.0,mol/l,Sulfolane,25.0,3-Glyme,75.0,,,v,2,,True,,as reported by CALiSol-23,,,,,Parsed from public CALiSol-23 conductivity table; ratios normalised to percent.
CALiSol-23:13434,conductivity,CALiSol-23,10.1016/0378-7753(91)80004-H,LiAsF6,-50.0,1.0,mol/l,Sulfolane,50.0,3-Glyme,50.0,,,v,2,,True,,as reported by CALiSol-23,,,,,Parsed from public CALiSol-23 conductivity table; ratios normalised to percent.
CALiSol-23:13435,conductivity,CALiSol-23,10.1016/0378-7753(91)80004-H,LiAsF6,-50.0,1.0,mol/l,Sulfolane,75.0,3-Glyme,25.0,,,v,2,,True,,as reported by CALiSol-23,,,,,Parsed from public CALiSol-23 conductivity table; ratios normalised to percent.
CALiSol-23:13436,conductivity,CALiSol-23,10.1016/0378-7753(91)80004-H,LiAsF6,-50.0,1.5,mol/l,Sulfolane,50.0,3-Glyme,50.0,,,v,2,,True,,as reported by CALiSol-23,,,,,Parsed from public CALiSol-23 conductivity table; ratios normalised to percent.
CALiSol-23:13437,conductivity,CALiSol-23,10.1016/0378-7753(91)80004-H,LiAsF6,-50.0,2.0,mol/l,Sulfolane,50.0,3-Glyme,50.0,,,v,2,,True,,as reported by CALiSol-23,,,,,Parsed from public CALiSol-23 conductivity table; ratios normalised to percent.
CALiSol-23:12252,conductivity,CALiSol-23,10.1016/0378-7753(91)80004-H,LiAsF6,-40.0,1.0,mol/l,EC,50.0,2-MeTHF,50.0,,,v,2,,True,,as reported by CALiSol-23,,,,,Parsed from public CALiSol-23 conductivity table; ratios normalised to percent.
CALiSol-23:12267,conductivity,CALiSol-23,10.1016/0378-7753(91)80004-H,LiAsF6,-40.0,1.0,mol/l,2-MeTHF,50.0,Freon 11,50.0,,,v,2,,True,8.53,as reported by CALiSol-23,,,,,Parsed from public CALiSol-23 conductivity table; ratios normalised to percent.
CALiSol-23:12268,conductivity,CALiSol-23,10.1016/0378-7753(91)80004-H,LiAsF6,-40.0,1.0,mol/l,2-MeTHF,70.0,Freon 11,30.0,,,v,2,,True,,as reported by CALiSol-23,,,,,Parsed from public CALiSol-23 conductivity table; ratios normalised to percent.
CALiSol-23:12269,conductivity,CALiSol-23,10.1016/0378-7753(91)80004-H,LiAsF6,-40.0,1.0,mol/l,2-MeTHF,30.0,Methylene chloride,70.0,,,v,2,,True,1.7,as reported by CALiSol-23,,,,,Parsed from public CALiSol-23 conductivity table; ratios normalised to percent.
CALiSol-23:12530,conductivity,CALiSol-23,10.1016/0378-7753(91)80004-H,LiAsF6,-40.0,1.0,mol/l,2-MeTHF,50.0,Methylene chloride,50.0,,,v,2,,True,3.43,as reported by CALiSol-23,,,,,Parsed from public CALiSol-23 conductivity table; ratios normalised to percent.
CALiSol-23:12531,conductivity,CALiSol-23,10.1016/0378-7753(91)80004-H,LiAsF6,-40.0,1.0,mol/l,2-MeTHF,70.0,Methylene chloride,30.0,,,v,2,,True,2.76,as reported by CALiSol-23,,,,,Parsed from public CALiSol-23 conductivity table; ratios normalised to percent.
CALiSol-23:12532,conductivity,CALiSol-23,10.1016/0378-7753(91)80004-H,LiAsF6,-40.0,1.0,mol/l,2-MeTHF,50.0,Sulfolane,50.0,,,v,2,,True,0.77,as reported by CALiSol-23,,,,,Parsed from public CALiSol-23 conductivity table; ratios normalised to percent.
CALiSol-23:12535,conductivity,CALiSol-23,10.1016/0378-7753(91)80004-H,LiAsF6,-40.0,0.9,mol/l,2-Glyme,50.0,3-MeSulfolane,50.0,,,v,2,,True,,as reported by CALiSol-23,,,,,Parsed from public CALiSol-23 conductivity table; ratios normalised to percent.
CALiSol-23:12536,conductivity,CALiSol-23,10.1016/0378-7753(91)80004-H,LiAsF6,-40.0,0.9,mol/l,Toluene,50.0,3-MeSulfolane,50.0,,,v,2,,True,,as reported by CALiSol-23,,,,,Parsed from public CALiSol-23 conductivity table; ratios normalised to percent.
CALiSol-23:12537,conductivity,CALiSol-23,10.1016/0378-7753(91)80004-H,LiAsF6,-40.0,1.0,mol/l,Toluene,40.0,3-MeSulfolane,60.0,,,v,2,,True,0.09,as reported by CALiSol-23,,,,,Parsed from public CALiSol-23 conductivity table; ratios normalised to percent.
CALiSol-23:12539,conductivity,CALiSol-23,10.1016/0378-7753(91)80004-H,LiAsF6,-40.0,1.0,mol/l,Sulfolane,40.0,Benzene,60.0,,,v,2,,True,,as reported by CALiSol-23,,,,,Parsed from public CALiSol-23 conductivity table; ratios normalised to percent.
CALiSol-23:12541,conductivity,CALiSol-23,10.1016/0378-7753(91)80004-H,LiAsF6,-40.0,1.0,mol/l,DME,50.0,g-Butyrolactone,50.0,,,v,2,,True,,as reported by CALiSol-23,,,,,Parsed from public CALiSol-23 conductivity table; ratios normalised to percent.
CALiSol-23:12542,conductivity,CALiSol-23,10.1016/0378-7753(91)80004-H,LiAsF6,-40.0,1.0,mol/l,Ethylmonoglyme,50.0,g-Butyrolactone,50.0,,,v,2,,True,,as reported by CALiSol-23,,,,,Parsed from public CALiSol-23 conductivity table; ratios normalised to percent.
CALiSol-23:12547,conductivity,CALiSol-23,10.1016/0378-7753(91)80004-H,LiAsF6,-40.0,1.0,mol/l,Sulfolane,50.0,2-Glyme,50.0,,,v,2,,True,,as reported by CALiSol-23,,,,,Parsed from public CALiSol-23 conductivity table; ratios normalised to percent.
CALiSol-23:12548,conductivity,CALiSol-23,10.1016/0378-7753(91)80004-H,LiAsF6,-40.0,1.0,mol/l,Sulfolane,40.0,2-Glyme,60.0,,,v,2,,True,,as reported by CALiSol-23,,,,,Parsed from public CALiSol-23 conductivity table; ratios normalised to percent.
CALiSol-23:12550,conductivity,CALiSol-23,10.1016/0378-7753(91)80004-H,LiAsF6,-40.0,1.0,mol/l,EC,50.0,DME,50.0,,,v,2,,True,,as reported by CALiSol-23,,,,,Parsed from public CALiSol-23 conductivity table; ratios normalised to percent.
CALiSol-23:12553,conductivity,CALiSol-23,10.1016/0378-7753(91)80004-H,LiAsF6,-40.0,1.0,mol/l,PC,50.0,DME,50.0,,,v,2,,True,,as reported by CALiSol-23,,,,,Parsed from public CALiSol-23 conductivity table; ratios normalised to percent.
CALiSol-23:12554,conductivity,CALiSol-23,10.1016/0378-7753(91)80004-H,LiAsF6,-40.0,4.0,mol/l,PC,50.0,DME,50.0,,,v,2,,True,,as reported by CALiSol-23,,,,,Parsed from public CALiSol-23 conductivity table; ratios normalised to percent.
CALiSol-23:12555,conductivity,CALiSol-23,10.1016/0378-7753(91)80004-H,LiAsF6,-40.0,1.0,mol/l,DME,50.0,Sulfolane,50.0,,,v,2,,True,,as reported by CALiSol-23,,,,,Parsed from public CALiSol-23 conductivity table; ratios normalised to percent.
CALiSol-23:12556,conductivity,CALiSol-23,10.1016/0378-7753(91)80004-H,LiAsF6,-40.0,1.0,mol/l,DME,60.0,Sulfolane,40.0,,,v,2,,True,,as reported by CALiSol-23,,,,,Parsed from public CALiSol-23 conductivity table; ratios normalised to percent.
CALiSol-23:12865,conductivity,CALiSol-23,10.1016/0378-7753(91)80004-H,LiAsF6,-40.0,1.0,mol/l,EC,50.0,Ethylmonoglyme,50.0,,,v,2,,True,,as reported by CALiSol-23,,,,,Parsed from public CALiSol-23 conductivity table; ratios normalised to percent.
CALiSol-23:12872,conductivity,CALiSol-23,10.1016/0378-7753(91)80004-H,LiAsF6,-40.0,0.5,mol/l,EC,15.0,PC,85.0,,,v,2,,True,0.39,as reported by CALiSol-23,,,,,Parsed from public CALiSol-23 conductivity table; ratios normalised to percent.
CALiSol-23:12873,conductivity,CALiSol-23,10.1016/0378-7753(91)80004-H,LiAsF6,-40.0,0.5,mol/l,EC,50.0,PC,50.0,,,v,2,,True,,as reported by CALiSol-23,,,,,Parsed from public CALiSol-23 conductivity table; ratios normalised to percent.
CALiSol-23:12874,conductivity,CALiSol-23,10.1016/0378-7753(91)80004-H,LiAsF6,-40.0,1.0,mol/l,EC,15.0,PC,85.0,,,v,2,,True,0.18,as reported by CALiSol-23,,,,,Parsed from public CALiSol-23 conductivity table; ratios normalised to percent.
CALiSol-23:12875,conductivity,CALiSol-23,10.1016/0378-7753(91)80004-H,LiAsF6,-40.0,1.0,mol/l,EC,50.0,PC,50.0,,,v,2,,True,,as reported by CALiSol-23,,,,,Parsed from public CALiSol-23 conductivity table; ratios normalised to percent.
CALiSol-23:12876,conductivity,CALiSol-23,10.1016/0378-7753(91)80004-H,LiAsF6,-40.0,1.0,mol/l,EC,70.0,PC,30.0,,,v,2,,True,,as reported by CALiSol-23,,,,,Parsed from public CALiSol-23 conductivity table; ratios normalised to percent.
CALiSol-23:12877,conductivity,CALiSol-23,10.1016/0378-7753(91)80004-H,LiAsF6,-40.0,1.5,mol/l,EC,15.0,PC,85.0,,,v,2,,True,0.03,as reported by CALiSol-23,,,,,Parsed from public CALiSol-23 conductivity table; ratios normalised to percent.
CALiSol-23:12878,conductivity,CALiSol-23,10.1016/0378-7753(91)80004-H,LiAsF6,-40.0,1.5,mol/l,EC,50.0,PC,50.0,,,v,2,,True,0.03,as reported by CALiSol-23,,,,,Parsed from public CALiSol-23 conductivity table; ratios normalised to percent.
CALiSol-23:12879,conductivity,CALiSol-23,10.1016/0378-7753(91)80004-H,LiAsF6,-40.0,2.0,mol/l,EC,15.0,PC,85.0,,,v,2,,True,,as reported by CALiSol-23,,,,,Parsed from public CALiSol-23 conductivity table; ratios normalised to percent.
CALiSol-23:12880,conductivity,CALiSol-23,10.1016/0378-7753(91)80004-H,LiAsF6,-40.0,2.0,mol/l,EC,50.0,PC,50.0,,,v,2,,True,,as reported by CALiSol-23,,,,,Parsed from public CALiSol-23 conductivity table; ratios normalised to percent.
CALiSol-23:12881,conductivity,CALiSol-23,10.1016/0378-7753(91)80004-H,LiAsF6,-40.0,3.0,mol/l,EC,50.0,PC,50.0,,,v,2,,True,,as reported by CALiSol-23,,,,,Parsed from public CALiSol-23 conductivity table; ratios normalised to percent.
CALiSol-23:12884,conductivity,CALiSol-23,10.1016/0378-7753(91)80004-H,LiAsF6,-40.0,1.0,mol/l,EC,50.0,Sulfolane,50.0,,,v,2,,True,,as reported by CALiSol-23,,,,,Parsed from public CALiSol-23 conductivity table; ratios normalised to percent.
CALiSol-23:12889,conductivity,CALiSol-23,10.1016/0378-7753(91)80004-H,LiAsF6,-40.0,1.0,mol/l,EC,50.0,3-Glyme,50.0,,,v,2,,True,,as reported by CALiSol-23,,,,,Parsed from public CALiSol-23 conductivity table; ratios normalised to percent.
CALiSol-23:12892,conductivity,CALiSol-23,10.1016/0378-7753(91)80004-H,LiAsF6,-40.0,1.0,mol/l,Sulfolane,50.0,Ethyldiglyme,50.0,,,v,2,,True,0.1,as reported by CALiSol-23,,,,,Parsed from public CALiSol-23 conductivity table; ratios normalised to percent.
CALiSol-23:12893,conductivity,CALiSol-23,10.1016/0378-7753(91)80004-H,LiAsF6,-40.0,1.0,mol/l,PC,50.0,Ethylmonoglyme,50.0,,,v,2,,True,,as reported by CALiSol-23,,,,,Parsed from public CALiSol-23 conductivity table; ratios normalised to percent.
